Repository: 953836942-dot/thermoelectric-paper

# Thermoelectric Paper Digest

This repository runs the **stock upstream `X-PG13/paper-digest`** for thermoelectric literature monitoring.

The paper-digest source code is **not modified** here. GitHub Actions checks out a pinned upstream commit and combines repository-side configuration files at runtime.

## 最简单的使用方法

正常情况下你什么都不用做：它会在每周一大约 **08:07 Australia/Brisbane** 自动运行。

如果你想现在手动跑一次：

1. 打开仓库顶部的 **Actions**。
2. 左侧点击 **Thermoelectric Paper Digest Weekly**。
3. 点击右上角 **Run workflow**。
4. `Use workflow from` 保持 **main**。历史记录旁边那些 `main` 只是分支标签，不需要点。
5. 在 `Run mode` 里选择：
   - **production**：正式运行。读取并保存历史状态，自动去掉以前已经看过的论文。平时手动运行选这个。
   - **fresh_scan**：测试运行。忽略历史，重新扫描最近 7 天；不会写入正式历史。改关键词后想看看效果时选这个。
6. 点击绿色 **Run workflow**。
7. 等待运行变成绿色 ✅，点开这次 run 的**黑色粗体标题**，不是点绿色勾。
8. 页面底部找到 **Artifacts**，下载 `thermoelectric-paper-digest-...`。

Artifact 解压后，GitHub 会直接把 `output/` 里面的内容放到根目录，所以通常直接看到：

- `index.html` — **最方便，双击直接看网页版**。
- `latest.md` — 本次 Markdown 周报。
- `latest.json` — 原始结构化数据。
- `weekly-review.html` / `reading-list.html` / `trends.html` — 历史与反馈相关页面。

## PaperEcho-TE 评估版

当前还有一条独立的 **PaperEcho Thermoelectric Evaluation** 路径，用来和现有 paper-digest 在**同一个最近 7 天候选集**上比较筛选质量。

它目前位于 `paperecho-migration` 分支，不会改变 `main` 上现有的每周 paper-digest 周报和 production 历史。

这条评估路径的做法是：

1. 仍由固定版本的 stock paper-digest 抓取最近 7 天候选文献。
2. 把完全相同的候选集转换为 PaperEcho Local 输入。
3. checkout 固定版本的 upstream PaperEcho。
4. 应用一个很小的 **PaperEcho-TE classifier patch**：关闭 upstream 中写死的 biomedical hard-exclude，并改用热电配置文件中的 negative keywords 做 D 级排除。
5. 使用 PaperEcho 官方 `paperecho-local` launcher 先 `--check`，再 `--run`。
6. 输出 A/B/C/D 分级、PaperEcho `周报.xlsx`，以及和 paper-digest 的 `comparison.md/json`。

这条 Phase-1 评估**不需要 Zotero，不需要 API key，也不使用真实 LLM**。

### 怎么手动跑 PaperEcho-TE

在评估尚未合并到 `main` 时：

1. **Actions → PaperEcho Thermoelectric Evaluation**。
2. 点右上角 **Run workflow**。
3. `Use workflow from` 选择 **paperecho-migration**。
4. 点绿色 **Run workflow**。
5. 等待三个 job 都变成绿色：`adapter-tests`、`classifier-integration`、`seven-day-evaluation`。
6. 点最新那条运行的黑色粗体标题，滚到页面最下面 **Artifacts**。
7. 下载 `paperecho-evaluation-...`。

如果以后这条分支合并到 `main`，第 3 步就改成选择 **main**。

### PaperEcho-TE 结果先看什么

Artifact 解压以后，优先看：

- `evaluation/comparison.md` — **最先看这个**，直接列出 A/B/C/D 数量和各等级论文标题。
- `evaluation/comparison.json` — 同样结果的结构化版本。
- `evaluation/paperecho-output/exports/.../周报.xlsx` — PaperEcho 生成的可读周报。
- `evaluation/paperecho-output/state/papers.json` — 每篇文献的 PaperEcho 分级和状态。
- `paper-digest/output/` — 同一次 7 天扫描的原 paper-digest 输出，方便一一对照。

目前 PaperEcho-TE 仍是**评估版**，现有 `Thermoelectric Paper Digest Weekly` 继续作为 production baseline。确认 PaperEcho-TE 的相关性和分级长期更好以后，再考虑切换到 PaperEcho Web + OpenAlex/RSS + Zotero Web 的正式模式。

## 在哪里改研究方向

从仓库首页开始：

**Code → configs → research-directions.toml → 右上角铅笔图标 Edit this file**

这个文件顶部已经写着 `USER EDIT AREA: RESEARCH DIRECTIONS`，就是专门给你改的。当前分组为：

- `PRIORITY - Doping Optimization and Transport`
- `PRIORITY - Thermoelectric ML and Composition`
- `PRIORITY - Material Systems`
- `PRIORITY - Performance Engineering`
- `Fresh Thermoelectric Preprints`
- `Flexible and Thermoelectric Devices`
- `Broad Thermoelectric Safety Net`

目前重点覆盖：

- thermoelectric ML / materials informatics
- composition → property prediction
- doping optimization
- carrier concentration optimization
- weighted mobility / quality factor / B factor
- band convergence / resonant level / bipolar conduction
- Bi2Te3 / GeTe / PbTe / SnSe / Ag2Se / Mg3Sb2 / half-Heusler / skutterudite
- alloying / co-doping / interface engineering / strain engineering / band engineering / carrier transport / phonon engineering / nanostructuring

想加新方向时，在对应 `queries = [...]` 或 `keywords = [...]` 里增加一行即可。提交后 GitHub 自动跑一次 **fresh_scan** 检查效果，不污染正式历史。

PaperEcho-TE 的 A/B/C/D 分级规则目前单独放在：

**Code → paperecho-config → review-workflow-rules.json**

里面控制 A/B/C/D 的重点、机制词和 D 级排除词。Phase-1 里它不会自动修改这些规则。

## 在哪里加关注研究者

从仓库首页开始：

**Code → configs → researchers.toml → 右上角铅笔图标 Edit this file**

这个文件顶部写着 `USER EDIT AREA: RESEARCHER WATCHLIST`，里面有一个完整的注释模板：

1. 复制模板 block。
2. 删除复制内容每行前面的 `#`。
3. 把 `Full Name` 替换成研究者真实姓名。
4. 点 **Commit changes**。
5. GitHub 会自动 fresh-scan 验证。

注意：stock paper-digest 0.4.1 **没有严格 author-ID 过滤字段**。目前研究者监控使用 OpenAlex 的“研究者姓名 + thermoelectric / Seebeck”文本查询，是研究发现功能，不保证 100% 作者身份匹配。

## 关于“高质量期刊优先”

我们实际测试过 Crossref、OpenAlex 和 Semantic Scholar 的“期刊名 + thermoelectric”stock 配置方案：

- Crossref 会把部分旧论文因为重新索引时间带进本周结果，容易造成假新文献。
- OpenAlex / Semantic Scholar 的普通文本查询不能可靠把期刊名称当作严格 venue filter。

因此当前**没有伪装成严格期刊过滤**。在不修改 paper-digest 源码的前提下，正式方案优先按研究价值筛：掺杂优化、材料体系、高性能改善和关键输运机制，再把 broad safety-net 放最后。

当前 fresh validation 已经能把本周较强的工作拉到 priority streams，例如 Science Advances、Small、Advanced Functional Materials、Advanced Energy Materials 的热电工作，同时过滤了已观察到的 optoelectronics / battery 等明显非热电误报。

如果以后明确允许增加一个仓库侧预处理层或修改上游逻辑，才适合做真正的 venue whitelist / journal quality score。

File: tmp_estm_export/estm.csv (part 1 of 15)
Formula,temperature(K),seebeck_coefficient(μV/K),electrical_conductivity(S/m),thermal_conductivity(W/mK),power_factor(W/mK2),ZT,reference
BiSb(Se0.92Br0.08)3,300.0,-110.0,27766.0,0.63,0.0003359686,0.1599850476190476,10.1002/adfm.201806558
BiSb(Se0.92Br0.08)3,400.0,-138.0,23883.0,0.57,0.000454827852,0.31917744,10.1002/adfm.201806558
BiSb(Se0.92Br0.08)3,500.0,-163.0,20850.0,0.53,0.00055396365,0.522607216981132,10.1002/adfm.201806558
BiSb(Se0.92Br0.08)3,600.0,-181.0,19000.0,0.51,0.000622459,0.7323047058823529,10.1002/adfm.201806558
BiSb(Se0.92Br0.08)3,700.0,-193.0,17925.0,0.5,0.0006676883249999999,0.94,10.1002/adfm.201806558
BiSb(Se0.92Br0.08)3,800.0,-203.0,17340.0,0.44,0.00071456406,1.299207381818182,10.1002/adfm.201806558
BiSb(Se0.94Br0.06)3,300.0,-112.0,26117.0,0.64,0.000327611648,0.15356796,10.1002/adfm.201806558
BiSb(Se0.94Br0.06)3,400.0,-141.0,22500.0,0.57,0.0004473225,0.3139105263157895,10.1002/adfm.201806558
BiSb(Se0.94Br0.06)3,500.0,-169.0,19362.0,0.53,0.000552998082,0.5216963037735849,10.1002/adfm.201806558
BiSb(Se0.94Br0.06)3,600.0,-186.0,17500.0,0.51,0.00060543,0.7122705882352941,10.1002/adfm.201806558
BiSb(Se0.94Br0.06)3,700.0,-203.0,16277.0,0.5,0.0006707588929999999,0.9390624502,10.1002/adfm.201806558
BiSb(Se0.94Br0.06)3,800.0,-219.0,15479.0,0.44,0.000742388319,1.3497969436363635,10.1002/adfm.201806558
BiSb(Se0.96Br0.04)3,300.0,-100.0,21000.0,0.65,0.00021,0.12,10.1002/adfm.201806558
BiSb(Se0.96Br0.04)3,400.0,-141.0,19000.0,0.59,0.000377739,0.28,10.1002/adfm.201806558
BiSb(Se0.96Br0.04)3,500.0,-169.0,16436.0,0.55,0.000469428596,0.42675326909090905,10.1002/adfm.201806558
BiSb(Se0.96Br0.04)3,600.0,-192.0,14630.0,0.53,0.00053932032,0.63,10.1002/adfm.201806558
BiSb(Se0.96Br0.04)3,700.0,-213.0,13298.0,0.5,0.000603316962,0.8446437468,10.1002/adfm.201806558
BiSb(Se0.96Br0.04)3,800.0,-228.0,12500.0,0.45,0.0006498,1.1552,10.1002/adfm.201806558
BiSb(Se0.98Br0.02)3,300.0,-109.0,21915.0,0.68,0.000260372115,0.12,10.1002/adfm.201806558
BiSb(Se0.98Br0.02)3,400.0,-147.0,19362.0,0.61,0.000418393458,0.27435636590163937,10.1002/adfm.201806558
BiSb(Se0.98Br0.02)3,500.0,-173.0,16702.0,0.58,0.000499874158,0.42,10.1002/adfm.201806558
BiSb(Se0.98Br0.02)3,600.0,-190.0,15000.0,0.56,0.0005415,0.5801785714285714,10.1002/adfm.201806558
BiSb(Se0.98Br0.02)3,700.0,-208.0,13776.0,0.53,0.000596004864,0.7871762354716981,10.1002/adfm.201806558
BiSb(Se0.98Br0.02)3,800.0,-229.0,12128.0,0.48,0.000636004448,1.0600074133333333,10.1002/adfm.201806558
Cu2.025Cd0.975SnSe4,300.0,173.0,5362.0,2.673,0.000160479298,0.01801114455667789,10.1002/adma.200900409
Cu2.025Cd0.975SnSe4,350.0,176.3,5862.0,2.236,0.00018220086678,0.02851981367307692,10.1002/adma.200900409
Cu2.025Cd0.975SnSe4,400.0,179.3,6175.0,1.875,0.00019851692575000002,0.042350277493333345,10.1002/adma.200900409
Cu2.025Cd0.975SnSe4,450.0,183.4,6552.0,1.555,0.00022038018912000004,0.06377561743022508,10.1002/adma.200900409
Cu2.025Cd0.975SnSe4,500.0,186.4,6793.0,1.3149,0.00023602251328,0.08974922552285346,10.1002/adma.200900409
Cu2.025Cd0.975SnSe4,550.0,191.2,7069.0,1.13,0.00025842454335999994,0.1257818573876106,10.1002/adma.200900409
Cu2.025Cd0.975SnSe4,600.0,194.8,6879.0,0.993,0.00026103768816,0.15772669979456191,10.1002/adma.200900409
Cu2.025Cd0.975SnSe4,650.0,200.0,6448.0,0.854,0.00025791999999999997,0.19630913348946136,10.1002/adma.200900409
Cu2.025Cd0.975SnSe4,700.0,204.2,6259.0,0.75,0.00026098552875999996,0.24358649350933329,10.1002/adma.200900409
Cu2.05Cd0.95SnSe4,300.0,142.2,10750.0,2.338,0.00021737402999999996,0.02789230496150556,10.1002/adma.200900409
Cu2.05Cd0.95SnSe4,350.0,143.2,12135.0,1.953,0.00024884322239999995,0.04459555956989246,10.1002/adma.200900409
Cu2.05Cd0.95SnSe4,400.0,144.8,13595.0,1.677,0.00028504690880000005,0.06798972183661302,10.1002/adma.200900409
Cu2.05Cd0.95SnSe4,450.0,147.4,16236.0,1.394,0.00035275567536,0.11387378329411765,10.1002/adma.200900409
Cu2.05Cd0.95SnSe4,500.0,152.0,18427.0,1.15,0.000425737408,0.18510322086956524,10.1002/adma.200900409
Cu2.05Cd0.95SnSe4,550.0,156.0,18258.0,0.9646,0.000444326688,0.253348204851752,10.1002/adma.200900409
Cu2.05Cd0.95SnSe4,600.0,160.7,16910.0,0.8346,0.0004366921259,0.31394114011502516,10.1002/adma.200900409
Cu2.05Cd0.95SnSe4,650.0,165.3,15510.0,0.7,0.0004237966359,0.3935254476214286,10.1002/adma.200900409
Cu2.05Cd0.95SnSe4,700.0,171.0,14330.0,0.607,0.00041902352999999997,0.4832231812191104,10.1002/adma.200900409
Cu2.1Cd0.9SnSe4,300.0,129.5,20517.0,2.05,0.00034407521925,0.0503524711097561,10.1002/adma.200900409
Cu2.1Cd0.9SnSe4,350.0,132.0,21034.0,1.713,0.000366496416,0.07488251348511384,10.1002/adma.200900409
Cu2.1Cd0.9SnSe4,400.0,134.7,22184.0,1.45,0.00040250849255999994,0.11103682553379308,10.1002/adma.200900409
Cu2.1Cd0.9SnSe4,450.0,138.6,23908.0,1.224,0.00045927172368,0.1688498984117647,10.1002/adma.200900409
Cu2.1Cd0.9SnSe4,500.0,141.0,25517.0,1.008,0.000507303477,0.2516386294642857,10.1002/adma.200900409
Cu2.1Cd0.9SnSe4,550.0,143.8,24080.0,0.8346,0.0004979368352,0.3281395391325186,10.1002/adma.200900409
Cu2.1Cd0.9SnSe4,600.0,148.0,21900.0,0.72,0.0004796976,0.399748,10.1002/adma.200900409
Cu2.1Cd0.9SnSe4,650.0,151.3,20100.0,0.598,0.00046012296900000007,0.5001336619565219,10.1002/adma.200900409
Cu2.1Cd0.9SnSe4,700.0,156.7,18960.0,0.5,0.0004655607143999999,0.6517850001599998,10.1002/adma.200900409
Cu2CdSnSe4,300.0,235.7,2431.0,2.776,0.00013505296519,0.014595061079610953,10.1002/adma.200900409
Cu2CdSnSe4,350.0,238.0,2741.0,2.35,0.000155261204,0.023124009106382976,10.1002/adma.200900409
Cu2CdSnSe4,400.0,241.6,3138.0,2.024,0.00018316681727999998,0.036198975747035574,10.1002/adma.200900409
Cu2CdSnSe4,450.0,244.8,3328.0,1.74,0.00019943718912000002,0.05157858339310346,10.1002/adma.200900409
Cu2CdSnSe4,500.0,251.3,3466.0,1.52,0.00021888375754,0.07200123603289474,10.1002/adma.200900409
Cu2CdSnSe4,550.0,261.7,3465.0,1.37,0.00023730707384999998,0.09526926322445255,10.1002/adma.200900409
Cu2CdSnSe4,600.0,275.0,3450.0,1.25,0.00026090625,0.12523499999999999,10.1002/adma.200900409
Cu2CdSnSe4,650.0,285.7,3328.0,1.122,0.00027164630271999995,0.1573708527344028,10.1002/adma.200900409
Cu2CdSnSe4,700.0,297.4,3103.0,1.012,0.0002744502962799999,0.18983716145849794,10.1002/adma.200900409
In4Se2.32Cl0.03,323.0,-213.1,31000.0,1.2467,0.00140775991,0.3676,10.1002/adma.201004739
In4Se2.32Cl0.03,698.0,-311.0,10860.0,0.705,0.00105039006,1.0399606551489362,10.1002/adma.201004739
In4Se2.32Cl0.03,373.0,-228.0,27400.0,1.087,0.0014243616,0.493,10.1002/adma.201004739
In4Se2.32Cl0.03,423.0,-246.15,23400.0,0.993,0.001408,0.6,10.1002/adma.201004739
In4Se2.32Cl0.03,473.0,-256.6,19471.0,0.907,0.0012820399567600002,0.6685831307028446,10.1002/adma.201004739
In4Se2.32Cl0.03,523.0,-270.3,16390.0,0.82,0.00119,0.7637634678259758,10.1002/adma.201004739
In4Se2.32Cl0.03,598.0,-292.8,12460.0,0.743,0.0010682187264000002,0.8597507380716017,10.1002/adma.201004739
In4Se2.32Cl0.03,623.0,-296.7,12000.0,0.738,0.00105637068,0.8917600726829269,10.1002/adma.201004739
In4Se2.32Cl0.03,648.0,-301.7,11516.0,0.7327,0.00104821960124,0.9270455870117646,10.1002/adma.201004739
In4Se2.32Cl0.03,673.0,-306.1,11180.0,0.7247,0.0010475348078000002,0.972803816267973,10.1002/adma.201004739
In4Se2.67Cl0.03,323.0,-103.3,105263.0,0.88,0.0011232498940699999,0.4122837679370568,10.1002/adma.201004739
In4Se2.67Cl0.03,423.0,-137.08,71050.0,0.742,0.0013350953207200002,0.7611122920007549,10.1002/adma.201004739
In4Se2.67Cl0.03,473.0,-151.2,50000.0,0.683,0.001558,0.791615016105417,10.1002/adma.201004739
In4Se2.67Cl0.03,523.0,-164.8,40910.0,0.661,0.00117,0.8791118286039334,10.1002/adma.201004739
In4Se2.67Cl0.03,573.0,-179.2,33333.0,0.618,0.00108,0.996,10.1002/adma.201004739
In4Se2.67Cl0.03,598.0,-192.86,31890.0,0.6173,0.0011861478994440002,1.1490627634335204,10.1002/adma.201004739
In4Se2.67Cl0.03,623.0,-202.75,30451.0,0.612,0.0012517663856875,1.2742654547112948,10.1002/adma.201004739
In4Se2.67Cl0.03,648.0,-208.24,29137.0,0.6,0.0012634938843712,1.3645733951208963,10.1002/adma.201004739
In4Se2.67Cl0.03,698.0,-218.7,26300.0,0.575,0.0012579208469999997,1.533,10.1002/adma.201004739
In3.94Pb0.06Se3,330.0,-200.0,7300.0,1.52,0.000292,0.06339473684210527,10.1002/adma.201302038
In3.94Pb0.06Se3,405.0,-220.0,7800.0,1.345,0.00037752,0.11367702602230484,10.1002/adma.201302038
In3.94Pb0.06Se3,480.0,-256.0,8700.0,1.22,0.0005701632,0.2243265049180328,10.1002/adma.201302038
In3.94Pb0.06Se3,518.0,-256.0,8100.0,1.174,0.0005308416,0.23422142146507666,10.1002/adma.201302038
In3.95Pb0.05Se3,330.0,-207.0,5150.0,1.055,0.00022067235,0.06902547440758294,10.1002/adma.201302038
In3.95Pb0.05Se3,405.0,-230.0,7500.0,0.93,0.00039674999999999997,0.1727782258064516,10.1002/adma.201302038
In3.95Pb0.05Se3,480.0,-242.0,11200.0,0.86,0.0006559167999999999,0.3660930976744186,10.1002/adma.201302038
In3.95Pb0.05Se3,518.0,-259.0,10900.0,0.81,0.0007311829,0.46759597802469133,10.1002/adma.201302038
In3.96Pb0.04Se3,330.0,-192.0,7000.0,1.243,0.000258048,0.06850831858407079,10.1002/adma.201302038
In3.96Pb0.04Se3,405.0,-221.0,8700.0,1.04,0.0004249167,0.16547236875,10.1002/adma.201302038
In3.96Pb0.04Se3,480.0,-245.0,10000.0,0.91,0.00060025,0.3166153846153846,10.1002/adma.201302038
In3.96Pb0.04Se3,518.0,-272.0,9500.0,0.86,0.000702848,0.42334333023255816,10.1002/adma.201302038
In3.99Pb0.01Se3,330.0,-206.0,10000.0,1.12,0.00042436,0.12503464285714286,10.1002/adma.201302038
In3.99Pb0.01Se3,405.0,-221.0,10700.0,0.97,0.0005225987,0.2181984262886598,10.1002/adma.201302038
In3.99Pb0.01Se3,480.0,-242.0,12247.0,0.91,0.000717233308,0.37832086575824175,10.1002/adma.201302038
In3.99Pb0.01Se3,518.0,-252.0,11111.0,0.88,0.000705592944,0.41533766476363637,10.1002/adma.201302038
Cu2Se,410.0,85.0,55023.0,0.8589,0.000397541175,0.18976817062521828,10.1002/adma.201302660
Cu2Se,300.0,92.0,99586.0,0.88,0.0008428959039999999,0.2873508763636363,10.1002/adma.201302660
Cu2Se,425.0,118.0,51060.0,0.856,0.00071095944,0.35298803971962617,10.1002/adma.201302660
Cu2Se,350.0,101.48,87320.0,0.8,0.0008992379857280002,0.39341661875600004,10.1002/adma.201302660
Cu2Se,450.0,126.0,47255.0,0.856,0.00075022038,0.39439155490654204,10.1002/adma.201302660
Cu2Se,359.0,104.4,82534.0,0.73,0.00089956777824,0.4423901813536438,10.1002/adma.201302660
Cu2Se,365.0,107.4,76750.0,0.67,0.0008852928300000001,0.4822863924626866,10.1002/adma.201302660
Cu2Se,375.0,114.57,64785.0,0.54,0.0008503863672464999,0.5905460883656248,10.1002/adma.201302660
Cu2Se,385.0,127.4,52850.0,0.3835,0.0008577956660000001,0.861150798983051,10.1002/adma.201302660
Cu2Se,400.0,166.7,40986.0,0.2,0.0011389554455399997,2.277910891079999,10.1002/adma.201302660
Cu2Se0.92I0.08,300.0,144.7,15720.0,0.4739,0.0003291467747999999,0.20836470234226626,10.1002/adma.201302660
Cu2Se0.92I0.08,385.0,180.0,10760.0,0.5055,0.000348624,0.265519762611276,10.1002/adma.201302660
Cu2Se0.92I0.08,400.0,186.0,10472.0,0.518,0.000362289312,0.2797600864864864,10.1002/adma.201302660
Cu2Se0.92I0.08,410.0,190.0,10278.0,0.519,0.0003710358,0.29311113294797686,10.1002/adma.201302660
Cu2Se0.92I0.08,425.0,197.5,9940.0,0.522,0.000387722125,0.3156741439176245,10.1002/adma.201302660
Cu2Se0.92I0.08,375.0,175.0,10900.0,0.385,0.0003338,0.325,10.1002/adma.201302660
Cu2Se0.92I0.08,450.0,209.0,9353.0,0.518,0.000408548393,0.3549165576254826,10.1002/adma.201302660
Cu2Se0.92I0.08,365.0,154.8,10657.0,0.248,0.00025537411728000005,0.37585303551290333,10.1002/adma.201302660
Cu2Se0.92I0.08,350.0,175.0,11446.0,0.256,0.00035053374999999997,0.479245361328125,10.1002/adma.201302660
Cu2Se0.92I0.08,359.0,191.0,8986.0,0.14,0.000327818266,0.8406196963857142,10.1002/adma.201302660
Cu2Se0.96I0.04,300.0,84.7,64438.0,0.74,0.00046228401142,0.18741243706216218,10.1002/adma.201302660
Cu2Se0.96I0.04,385.0,94.0,40986.0,0.644,0.000362,0.216,10.1002/adma.201302660
Cu2Se0.96I0.04,400.0,112.0,41410.0,0.78767,0.00051944704,0.2637891705917453,10.1002/adma.201302660
Cu2Se0.96I0.04,410.0,115.56,40864.0,0.78767,0.0005457024981504001,0.28405045798578593,10.1002/adma.201302660
Cu2Se0.96I0.04,425.0,121.0,39380.0,0.79,0.00057656258,0.3101760715189873,10.1002/adma.201302660
Cu2Se0.96I0.04,450.0,129.0,36963.0,0.79,0.000615101283,0.35037414854430377,10.1002/adma.201302660
Cu2Se0.96I0.04,350.0,106.4,47628.0,0.5,0.0005391946828799999,0.377436278016,10.1002/adma.201302660
Cu2Se0.96I0.04,359.0,115.0,40033.0,0.41,0.000529436425,0.46357969896341467,10.1002/adma.201302660
Cu2Se0.96I0.04,365.0,120.0,34927.0,0.35,0.0005029488,0.5245037485714286,10.1002/adma.201302660
Cu2Se0.96I0.04,375.0,133.6,27140.0,0.245,0.00048442077439999996,0.7414603689795918,10.1002/adma.201302660
TmCuTe2,320.0,73.7,95941.0,1.5774,0.00052112177029,0.10571761537517435,10.1002/chem.201404453
TmCuTe2,363.0,83.3,86200.0,1.5,0.000598132318,0.144748020956,10.1002/chem.201404453
TmCuTe2,410.0,91.4,75267.0,1.3860149354903224,0.00062877750732,0.186,10.1002/chem.201404453
TmCuTe2,457.0,102.6,66864.0,1.3237226553599997,0.0007038612806399998,0.243,10.1002/chem.201404453
TmCuTe2,503.0,110.0,57326.0,1.182722826440678,0.0006936446,0.295,10.1002/chem.201404453
TmCuTe2,600.0,128.0,44182.0,1.1644148332439679,0.000723877888,0.373,10.1002/chem.201404453
TmCuTe2,550.0,123.0,48859.0,1.0626066284631468,0.000739187811,0.3826,10.1002/chem.201404453
TmCuTe2,818.0,179.7,19177.0,0.6939165826338903,0.0006192654099299999,0.73,10.1002/chem.201404453
TmCuTe2,720.0,175.0,23731.0,0.7109627038043479,0.000726761875,0.736,10.1002/chem.201404453
Ag8GeTe6,329.0,519.0,95.0,0.253,2.5589295e-05,0.0332761978458498,10.1002/pssr.200701302
Ag8GeTe6,413.0,467.0,275.0,0.267,5.9974475e-05,0.091,10.1002/pssr.200701302
Ag8GeTe6,509.0,366.4,776.0,0.283,0.00010417719295999999,0.189,10.1002/pssr.200701302
Ag8GeTe6,607.0,324.0,1760.0,0.3085,0.00018475776,0.368,10.1002/pssr.200701302
Ag8GeTe6,703.0,278.0,3000.0,0.34,0.00023,0.481,10.1002/pssr.200701302
YbSi2,522.0,-36.7,620500.0,10.4,0.0008357452450000001,0.04194798248942308,10.1002/pssr.201700372
YbSi2,475.0,-39.6,641000.0,9.933,0.00100519056,0.04806861129568106,10.1002/pssr.201700372
YbSi2,426.0,-43.6,671200.0,9.5,0.001275924352,0.05721513410021052,10.1002/pssr.201700372
YbSi2,377.0,-46.2,700000.0,9.15,0.001494108,0.06156051540983606,10.1002/pssr.201700372
YbSi2,330.0,-51.0,730100.0,8.76,0.0018989901,0.07153729828767123,10.1002/pssr.201700372
YbSi2,300.0,-52.6,747000.0,8.6,0.00206676972,0.0720966181395349,10.1002/pssr.201700372
Sr0.11Ba0.18Co4Sb12.09,300.0,-96.0,401852.0,4.64,0.003703468032,0.23944836413793105,10.1007/s00339-010-5711-3
Sr0.11Ba0.18Co4Sb12.09,350.0,-105.0,367593.0,4.45,0.004052712825,0.3187526941011236,10.1007/s00339-010-5711-3
Sr0.11Ba0.18Co4Sb12.09,400.0,-115.0,334722.0,4.25,0.00442669845,0.41663044235294117,10.1007/s00339-010-5711-3
Sr0.11Ba0.18Co4Sb12.09,450.0,-123.0,309722.0,4.16,0.004685784138,0.5068756880048076,10.1007/s00339-010-5711-3
Sr0.11Ba0.18Co4Sb12.09,500.0,-130.0,288636.0,4.06,0.0048779484,0.6007325615763547,10.1007/s00339-010-5711-3
Sr0.11Ba0.18Co4Sb12.09,550.0,-137.0,271364.0,4.0,0.005093230916,0.70031925095,10.1007/s00339-010-5711-3
Sr0.11Ba0.18Co4Sb12.09,600.0,-144.0,256018.0,3.93,0.005308789248,0.8105021752671755,10.1007/s00339-010-5711-3
Sr0.11Ba0.18Co4Sb12.09,650.0,-149.0,242593.0,3.9,0.005385807193,0.8976345321666668,10.1007/s00339-010-5711-3
Sr0.11Ba0.18Co4Sb12.09,700.0,-154.0,231818.0,3.87,0.005497795688,0.9944333285788114,10.1007/s00339-010-5711-3
Sr0.11Ba0.18Co4Sb12.09,750.0,-158.0,222273.0,3.9,0.005548823172,1.0670813792307692,10.1007/s00339-010-5711-3
Sr0.11Ba0.18Co4Sb12.09,800.0,-161.0,213636.0,3.93,0.005537658756,1.1272587798473281,10.1007/s00339-010-5711-3
Sr0.11Ba0.18Co4Sb12.09,850.0,-166.0,206818.0,3.97,0.005699076808,1.2202053619143576,10.1007/s00339-010-5711-3
Sr0.16Yb0.03Co4Sb11.82,300.0,-116.0,296818.0,4.05,0.0039939830079999995,0.2958505931851852,10.1007/s00339-010-5711-3
Sr0.16Yb0.03Co4Sb11.82,350.0,-126.0,273182.0,3.9,0.004337037432,0.389221308,10.1007/s00339-010-5711-3
Sr0.16Yb0.03Co4Sb11.82,400.0,-136.0,249091.0,3.74,0.004607187136,0.4927472872727272,10.1007/s00339-010-5711-3
Sr0.16Yb0.03Co4Sb11.82,450.0,-145.0,225455.0,3.63,0.004740191375,0.5876270299586778,10.1007/s00339-010-5711-3
Sr0.16Yb0.03Co4Sb11.82,500.0,-154.0,210455.0,3.5,0.00499115078,0.71302154,10.1007/s00339-010-5711-3
Sr0.16Yb0.03Co4Sb11.82,550.0,-161.0,196364.0,3.45,0.005089951244,0.8114415026666666,10.1007/s00339-010-5711-3
Sr0.16Yb0.03Co4Sb11.82,600.0,-168.0,185455.0,3.4,0.00523428192,0.9236968094117648,10.1007/s00339-010-5711-3
Sr0.16Yb0.03Co4Sb11.82,650.0,-175.0,175909.0,3.4,0.005387213125,1.0299083915441176,10.1007/s00339-010-5711-3
Sr0.16Yb0.03Co4Sb11.82,700.0,-180.0,168182.0,3.41,0.0054490968,1.1185829208211142,10.1007/s00339-010-5711-3
Sr0.16Yb0.03Co4Sb11.82,750.0,-184.0,160000.0,3.46,0.00541696,1.1741965317919074,10.1007/s00339-010-5711-3
Sr0.16Yb0.03Co4Sb11.82,800.0,-188.0,155909.0,3.5,0.005510447696,1.259530901942857,10.1007/s00339-010-5711-3
Sr0.16Yb0.03Co4Sb11.82,850.0,-189.0,152273.0,3.62,0.005439343833,1.277193993936464,10.1007/s00339-010-5711-3
Sr0.21Co4Sb12.25,300.0,-126.0,240000.0,4.87,0.00381024,0.2347170431211499,10.1007/s00339-010-5711-3
Sr0.21Co4Sb12.25,350.0,-136.0,217727.0,4.58,0.004027078592,0.30774618061135367,10.1007/s00339-010-5711-3
Sr0.21Co4Sb12.25,400.0,-147.0,195454.0,4.29,0.004223565486,0.3938056397202797,10.1007/s00339-010-5711-3
Sr0.21Co4Sb12.25,450.0,-156.0,178636.0,4.11,0.004347285696,0.4759801856934306,10.1007/s00339-010-5711-3
Sr0.21Co4Sb12.25,500.0,-162.0,165455.0,3.92,0.00434220102,0.5538521709183672,10.1007/s00339-010-5711-3
Sr0.21Co4Sb12.25,550.0,-170.0,155000.0,3.8,0.0044795,0.6483486842105264,10.1007/s00339-010-5711-3
Sr0.21Co4Sb12.25,600.0,-176.0,146364.0,3.68,0.004533771264,0.7392018365217391,10.1007/s00339-010-5711-3
Sr0.21Co4Sb12.25,650.0,-184.0,137273.0,3.65,0.004647514688,0.8276396019726028,10.1007/s00339-010-5711-3
Sr0.21Co4Sb12.25,700.0,-188.0,131818.0,3.62,0.004658975392,0.900906843756906,10.1007/s00339-010-5711-3
Sr0.21Co4Sb12.25,750.0,-192.0,128182.0,3.65,0.004725301248,0.9709523112328767,10.1007/s00339-010-5711-3
Sr0.21Co4Sb12.25,800.0,-193.0,125000.0,3.68,0.004656125,1.0122010869565217,10.1007/s00339-010-5711-3
Sr0.21Co4Sb12.25,850.0,-193.0,122273.0,3.8,0.004554546977,1.0187802448552632,10.1007/s00339-010-5711-3
Sr0.21Yb0.03Co4Sb12.12,300.0,-109.0,342273.0,4.23,0.004066545513,0.2884074831914893,10.1007/s00339-010-5711-3
Sr0.21Yb0.03Co4Sb12.12,350.0,-119.0,315000.0,4.08,0.004460715,0.38265937499999997,10.1007/s00339-010-5711-3
Sr0.21Yb0.03Co4Sb12.12,400.0,-127.0,287273.0,3.94,0.004633426217,0.4703986007106599,10.1007/s00339-010-5711-3
Sr0.21Yb0.03Co4Sb12.12,450.0,-136.0,260000.0,3.85,0.00480896,0.5620862337662338,10.1007/s00339-010-5711-3
Sr0.21Yb0.03Co4Sb12.12,500.0,-146.0,243182.0,3.77,0.005183667512,0.6874890599469495,10.1007/s00339-010-5711-3
Sr0.21Yb0.03Co4Sb12.12,550.0,-153.0,227273.0,3.72,0.005320233657,0.7865936858467741,10.1007/s00339-010-5711-3
Sr0.21Yb0.03Co4Sb12.12,600.0,-158.0,214545.0,3.68,0.00535590138,0.8732447902173912,10.1007/s00339-010-5711-3
Sr0.21Yb0.03Co4Sb12.12,650.0,-163.0,204091.0,3.64,0.0054224937789999995,0.9683024605357142,10.1007/s00339-010-5711-3
Sr0.21Yb0.03Co4Sb12.12,700.0,-170.0,194091.0,3.6,0.0056092299,1.0906835916666666,10.1007/s00339-010-5711-3
Sr0.21Yb0.03Co4Sb12.12,750.0,-175.0,186818.0,3.64,0.00572130125,1.1788395432692307,10.1007/s00339-010-5711-3
Sr0.21Yb0.03Co4Sb12.12,800.0,-177.0,180000.0,3.67,0.0056392199999999995,1.229257765667575,10.1007/s00339-010-5711-3
Sr0.21Yb0.03Co4Sb12.12,850.0,-183.0,173636.0,3.7,0.005814896004,1.3358544874054052,10.1007/s00339-010-5711-3
Yb13CaMnSb11,373.0,61.94,43100.0,0.789,0.00016535589115999997,0.0687,10.1007/s11664-010-1149-9
Yb13CaMnSb11,573.0,109.0,32400.0,0.897,0.0003849444,0.242,10.1007/s11664-010-1149-9
Yb13CaMnSb11,773.0,153.83,25000.0,0.8773,0.0005915917225000001,0.468,10.1007/s11664-010-1149-9
Yb13CaMnSb11,973.0,176.7,20300.0,0.83,0.0006338246669999999,0.712,10.1007/s11664-010-1149-9
Yb13CaMnSb11,1163.0,194.1,18482.0,0.88,0.0006963058384199999,0.8974,10.1007/s11664-010-1149-9
Yb14MnSb11,325.0,53.0,47966.0,1.0,0.000134736494,0.043789360549999996,10.1007/s11664-010-1149-9
Yb14MnSb11,525.0,84.0,35500.0,1.06,0.000250488,0.12406245283018867,10.1007/s11664-010-1149-9
Yb14MnSb11,725.0,118.0,27860.0,1.025,0.00038792264,0.269,10.1007/s11664-010-1149-9
Yb14MnSb11,925.0,151.0,23069.0,0.95,0.0005259962689999999,0.5121542619210526,10.1007/s11664-010-1149-9
Yb14MnSb11,1125.0,178.0,19632.0,0.94,0.000622020288,0.7444391744680852,10.1007/s11664-010-1149-9
FeVSb,400.0,-210.0,104000.0,8.26,0.0045864,0.22210169491525425,10.1007/s11664-016-4804-y
FeVSb,700.0,-238.0,44000.0,6.3,0.002492336,0.266,10.1007/s11664-016-4804-y
FeVSb,500.0,-232.0,72000.0,7.22,0.003875328,0.2683745152354571,10.1007/s11664-016-4804-y
FeVSb,600.0,-235.0,52100.0,6.5,0.0028772224999999998,0.277,10.1007/s11664-016-4804-y
Ca3Co3.7Ti0.3O9,300.0,178.2,4300.0,2.3,0.00013654753199999998,0.01781054765217391,10.1016/j.jallcom.2010.04.055
Ca3Co3.7Ti0.3O9,500.0,217.0,4580.0,2.172,0.00021566762,0.04964724217311233,10.1016/j.jallcom.2010.04.055
Ca3Co3.7Ti0.3O9,700.0,248.0,5226.0,2.012,0.000321419904,0.11182601033797217,10.1016/j.jallcom.2010.04.055
Ca3Co3.7Ti0.3O9,900.0,276.3,5920.0,1.89,0.0004519428048,0.21521085942857143,10.1016/j.jallcom.2010.04.055
Ca3Co3.7Ti0.3O9,1000.0,281.0,6050.0,1.79,0.00047771405,0.28,10.1016/j.jallcom.2010.04.055
Ca3Co3.8Ti0.2O9,300.0,149.0,4967.0,2.49,0.000110272367,0.013285827349397589,10.1016/j.jallcom.2010.04.055
Ca3Co3.8Ti0.2O9,500.0,169.0,5305.0,2.306,0.000151516105,0.03285258130962706,10.1016/j.jallcom.2010.04.055
Ca3Co3.8Ti0.2O9,700.0,203.46,6054.0,2.11,0.0002506112120664,0.08314116040117536,10.1016/j.jallcom.2010.04.055
Ca3Co3.8Ti0.2O9,900.0,224.0,6472.0,1.988,0.000324739072,0.14701467042253522,10.1016/j.jallcom.2010.04.055
Ca3Co3.8Ti0.2O9,1000.0,239.4,6508.0,1.918,0.00037298883888,0.19446759065693434,10.1016/j.jallcom.2010.04.055
Ca3Co3.9Ti0.1O9,300.0,131.0,5623.0,2.59,9.6496303e-05,0.011177177953667954,10.1016/j.jallcom.2010.04.055
Ca3Co3.9Ti0.1O9,500.0,149.46,5964.0,2.434,0.00013322557110240002,0.027367619371898112,10.1016/j.jallcom.2010.04.055
Ca3Co3.9Ti0.1O9,700.0,178.0,6682.0,2.258,0.000211712488,0.06563274650132861,10.1016/j.jallcom.2010.04.055
Ca3Co3.9Ti0.1O9,900.0,206.0,7059.0,2.12,0.000299555724,0.12716988283018868,10.1016/j.jallcom.2010.04.055
Ca3Co3.9Ti0.1O9,1000.0,213.6,7100.0,2.034,0.000323937216,0.1592611681415929,10.1016/j.jallcom.2010.04.055
Ca3Co4O9,300.0,122.3,6493.0,2.873,9.711768397e-05,0.01014107385694396,10.1016/j.jallcom.2010.04.055
Ca3Co4O9,500.0,136.4,6826.0,2.6,0.00012699745696,0.02442258787692308,10.1016/j.jallcom.2010.04.055
Ca3Co4O9,700.0,168.6,7344.0,2.4,0.00020876025023999997,0.06088840632,10.1016/j.jallcom.2010.04.055
Ca3Co4O9,900.0,190.7,7576.0,2.264,0.00027551252824000003,0.10952353154416962,10.1016/j.jallcom.2010.04.055
Ca3Co4O9,1000.0,202.0,7500.0,2.21,0.00030603,0.129,10.1016/j.jallcom.2010.04.055
Cu3Sb0.85Ge0.15S4,300.0,114.4,51194.0,2.183,0.0006699943078400001,0.09207434372514889,10.1021/acs.jpcc.6b09379
Cu3Sb0.85Ge0.15S4,373.0,137.78,45664.0,1.7935,0.0008668547080575999,0.18028257937300515,10.1021/acs.jpcc.6b09379
Cu3Sb0.85Ge0.15S4,473.0,163.0,38100.0,1.413,0.0010122789,0.33885910806794056,10.1021/acs.jpcc.6b09379
Cu3Sb0.85Ge0.15S4,573.0,184.3,31350.0,1.178,0.0010648494615000002,0.517961580169355,10.1021/acs.jpcc.6b09379
Cu3Sb0.925Ge0.075S4,300.0,175.0,20200.0,2.0387,0.000618625,0.09103227546966204,10.1021/acs.jpcc.6b09379
Cu3Sb0.925Ge0.075S4,373.0,197.7,18700.0,1.56,0.0007308949229999998,0.17475885017884613,10.1021/acs.jpcc.6b09379
Cu3Sb0.925Ge0.075S4,473.0,225.5,16180.0,1.193,0.000822757045,0.32620627182313494,10.1021/acs.jpcc.6b09379
Cu3Sb0.925Ge0.075S4,573.0,247.78,13638.0,0.96,0.0008373040335192,0.49976584500677246,10.1021/acs.jpcc.6b09379
Cu3Sb0.95Ge0.05S4,300.0,207.78,9368.0,2.0,0.00040444024605120003,0.06066603690768001,10.1021/acs.jpcc.6b09379
Cu3Sb0.95Ge0.05S4,373.0,234.0,9200.0,1.538,0.0005037552,0.122172099869961,10.1021/acs.jpcc.6b09379
Cu3Sb0.95Ge0.05S4,473.0,268.3,8355.0,1.134,0.00060143375595,0.25086258074457674,10.1021/acs.jpcc.6b09379
Cu3Sb0.95Ge0.05S4,573.0,286.7,7333.0,0.865,0.00063,0.415,10.1021/acs.jpcc.6b09379
Cu3Sb0.975Ge0.025S4,300.0,287.0,5000.0,1.918,0.000411845,0.06441788321167884,10.1021/acs.jpcc.6b09379
Cu3Sb0.975Ge0.025S4,373.0,308.0,5210.0,1.5057,0.00049424144,0.12243611417945142,10.1021/acs.jpcc.6b09379
Cu3Sb0.975Ge0.025S4,473.0,329.1,4950.0,1.052,0.0005361187095,0.24104957185693918,10.1021/acs.jpcc.6b09379
Cu3Sb0.975Ge0.025S4,573.0,349.45,4348.0,0.796,0.00053095733527,0.3822092375750125,10.1021/acs.jpcc.6b09379
Cu3Sb0.9875Ge0.0125S4,300.0,351.65,1580.0,1.9032,0.00019537920154999997,0.030797478176229503,10.1021/acs.jpcc.6b09379
Cu3Sb0.9875Ge0.0125S4,373.0,381.2,1922.0,1.48,0.00027929243168,0.07038924122745946,10.1021/acs.jpcc.6b09379
Cu3Sb0.9875Ge0.0125S4,473.0,404.4,2020.0,1.072,0.0003303495072,0.147,10.1021/acs.jpcc.6b09379
Cu3Sb0.9875Ge0.0125S4,573.0,424.3,1891.0,0.809,0.00034043765659,0.24112580621269467,10.1021/acs.jpcc.6b09379
Cu3Sb0.9Ge0.1S4,300.0,150.0,28400.0,2.1,0.000639,0.09128571428571428,10.1021/acs.jpcc.6b09379
Cu3Sb0.9Ge0.1S4,373.0,172.2,25800.0,1.703,0.0007650432719999999,0.16756379357369344,10.1021/acs.jpcc.6b09379
Cu3Sb0.9Ge0.1S4,473.0,201.7,21544.0,1.279,0.0008764721821599999,0.32413709316784983,10.1021/acs.jpcc.6b09379
Cu3Sb0.9Ge0.1S4,573.0,227.3,17700.0,1.025,0.0009144756330000001,0.5112141831307317,10.1021/acs.jpcc.6b09379
Cu3SbS4,300.0,670.33,89.3,1.865,4.012626818477e-05,0.006454627590043432,10.1021/acs.jpcc.6b09379
Cu3SbS4,373.0,641.76,200.8,1.414,8.270066423807999e-05,0.02181566319717386,10.1021/acs.jpcc.6b09379
Cu3SbS4,473.0,603.3,316.2,1.0244,0.00011508759541799998,0.05313982100030651,10.1021/acs.jpcc.6b09379
Cu3SbS4,573.0,584.6,378.0,0.779,0.00012918420648000002,0.0950225292850321,10.1021/acs.jpcc.6b09379
CuFe0.92In0.08S2,300.0,-382.0,1785.0,3.442,0.00026047434,0.022702586287042414,10.1021/acs.jpcc.6b10308
CuFe0.92In0.08S2,390.0,-373.0,2220.0,2.826,0.00030886638,0.0424,10.1021/acs.jpcc.6b10308
CuFe0.92In0.08S2,510.0,-372.5,2630.0,2.037,0.0003649289375,0.09136659701767307,10.1021/acs.jpcc.6b10308
CuFe0.92In0.08S2,600.0,-379.2,2507.0,1.604,0.00036048814847999995,0.134,10.1021/acs.jpcc.6b10308
CuFe0.96In0.04S2,300.0,-363.6,3488.0,4.2315,0.00046113090048000005,0.0325,10.1021/acs.jpcc.6b10308
CuFe0.96In0.04S2,390.0,-357.9,3916.0,3.337,0.0005016098775599999,0.059,10.1021/acs.jpcc.6b10308
CuFe0.96In0.04S2,510.0,-355.2,4244.0,2.38,0.00053545291776,0.11473991094857143,10.1021/acs.jpcc.6b10308
CuFe0.96In0.04S2,600.0,-369.05,3640.0,1.8624,0.0004957603651,0.1628,10.1021/acs.jpcc.6b10308
CuFe0.98In0.02S2,300.0,-358.2,4500.0,5.202,0.0005773825799999999,0.03329772664359861,10.1021/acs.jpcc.6b10308
CuFe0.98In0.02S2,390.0,-348.8,4715.0,4.0,0.0005736336896,0.055929284736,10.1021/acs.jpcc.6b10308
CuFe0.98In0.02S2,510.0,-353.0,4800.0,2.743,0.0005981232,0.11120774043018593,10.1021/acs.jpcc.6b10308
CuFe0.98In0.02S2,600.0,-369.8,3936.0,2.147,0.00053825602944,0.15042087455239872,10.1021/acs.jpcc.6b10308
CuFeS2,300.0,-361.6,5270.0,8.425,0.0006890765312000001,0.024536849775667655,10.1021/acs.jpcc.6b10308
CuFeS2,390.0,-359.0,5143.0,5.787,0.000662834983,0.0446700610627268,10.1021/acs.jpcc.6b10308
CuFeS2,510.0,-361.6,4880.0,3.512,0.0006380822528000001,0.09266000823690207,10.1021/acs.jpcc.6b10308
CuFeS2,600.0,-380.0,3914.0,2.615,0.0005651816,0.12967837858508602,10.1021/acs.jpcc.6b10308
Mg2Cu3In3Te8,335.0,311.3,1483.0,3.577,0.00014371410427,0.013459386337838972,https://doi.org/10.1021/acsaem.9b02004
Mg2Cu3In3Te8,377.0,326.0,1620.0,2.75,0.00017216712,0.023602546996363636,https://doi.org/10.1021/acsaem.9b02004
Mg2Cu3In3Te8,427.0,338.3,1793.0,2.31,0.00020520327377000002,0.03793151424233333,https://doi.org/10.1021/acsaem.9b02004
Mg2Cu3In3Te8,473.0,334.2,2275.0,2.075,0.000254093931,0.057921170777349394,https://doi.org/10.1021/acsaem.9b02004
Mg2Cu3In3Te8,523.0,310.4,3345.0,1.85,0.00032228459519999996,0.09111072610248648,https://doi.org/10.1021/acsaem.9b02004
Mg2Cu3In3Te8,572.0,290.7,4862.0,1.73,0.00041087055437999994,0.13584853011870518,https://doi.org/10.1021/acsaem.9b02004
Mg2Cu3In3Te8,620.0,283.0,5950.0,1.548,0.00047652955,0.190858088501292,https://doi.org/10.1021/acsaem.9b02004
Mg2Cu3In3Te8,668.0,279.3,6690.0,1.372,0.0005218767981,0.2540916189,https://doi.org/10.1021/acsaem.9b02004
Mg2Cu3In3Te8,720.0,276.0,6965.0,1.197,0.00053056584,0.31913734736842103,https://doi.org/10.1021/acsaem.9b02004
Mg2Cu3In3Te8,770.0,267.0,7700.0,1.0,0.0005489253,0.426,https://doi.org/10.1021/acsaem.9b02004
Mg2Cu3In3Te8,866.0,226.0,7730.0,0.497,0.00039481748,0.496,https://doi.org/10.1021/acsaem.9b02004
Cu10.5Ni0.5ZnSb4S13,323.0,168.2,6860.0,0.398,0.00019407790639999997,0.157505436601005,10.1021/cm502570b
Cu10.5Ni0.5ZnSb4S13,420.0,188.0,8765.0,0.446,0.000307,0.29173064394618836,10.1021/cm502570b
Cu10.5Ni0.5ZnSb4S13,517.0,205.4,10153.0,0.47,0.00042834654148,0.473,10.1021/cm502570b
Cu10.5Ni0.5ZnSb4S13,617.0,221.0,10590.0,0.501,0.0005164,0.6369831521556886,10.1021/cm502570b
Cu10.5Ni0.5ZnSb4S13,715.0,234.3,10300.0,0.5023,0.000565433847,0.81,10.1021/cm502570b
Cu10.5Ni1.3Zn0.2Sb4S13,517.0,177.0,22570.0,0.658,0.00070709553,0.562,10.1021/cm502570b
Cu10.5Ni1.3Zn0.2Sb4S13,617.0,186.1,24450.0,0.7004,0.0008467819845,0.7459515768653626,10.1021/cm502570b
Cu10.5Ni1.3Zn0.2Sb4S13,715.0,200.7,22670.0,0.7324,0.000911,0.8914643315599398,10.1021/cm502570b
Cu10.5Ni1.5Sb4S13,323.0,136.4,16380.0,0.6315,0.0003047492448000001,0.15587332711068888,10.1021/cm502570b
Cu10.5Ni1.5Sb4S13,420.0,157.0,21000.0,0.675,0.000517629,0.3237,10.1021/cm502570b
Cu10.5Ni1.5Sb4S13,517.0,172.6,23550.0,0.716,0.000701572398,0.5065823041424581,10.1021/cm502570b
Cu10.5Ni1.5Sb4S13,617.0,181.0,24800.0,0.758,0.000813,0.651,10.1021/cm502570b
Cu10.5Ni1.5Sb4S13,715.0,194.2,23875.0,0.7934,0.0009004131549999998,0.8114386259452985,10.1021/cm502570b
Cu10.5NiZn0.5Sb4S13,323.0,160.0,14530.0,0.5,0.000371968,0.240291328,10.1021/cm502570b
Cu10.5NiZn0.5Sb4S13,420.0,176.0,17950.0,0.524,0.00052,0.442,10.1021/cm502570b
Cu10.5NiZn0.5Sb4S13,517.0,190.6,19800.0,0.5495,0.0007193015279999999,0.6767586714758872,10.1021/cm502570b
Cu10.5NiZn0.5Sb4S13,715.0,214.7,18500.0,0.549,0.0008527776649999998,1.025,10.1021/cm502570b
Ca14MgSb11,400.0,121.43,2620.0,0.6,3.8632541638e-05,0.026,10.1021/cm504059t
Ca14MgSb11,600.0,130.0,5400.0,0.665,9.126e-05,0.08233984962406013,10.1021/cm504059t
Ca14MgSb11,700.0,139.4,6250.0,0.68,0.00012145224999999999,0.125024375,10.1021/cm504059t
Ca14MgSb11,800.0,150.0,6818.0,0.693,0.00015340499999999999,0.17709090909090908,10.1021/cm504059t
Ca14MgSb11,900.0,160.37,6840.0,0.7035,0.00017591479239600002,0.22505090711641793,10.1021/cm504059t
Ca14MgSb11,1000.0,171.8,6688.0,0.72,0.00019739792512000004,0.27416378488888893,10.1021/cm504059t
Ca14MgSb11,1083.0,182.0,6700.0,0.74,0.00022193079999999999,0.322,10.1021/cm504059t
Ca14MgSb11,500.0,123.0,4150.0,0.632,6.278535e-05,0.492,10.1021/cm504059t
Yb14MgSb11,400.0,81.5,27500.0,0.81,0.000182661875,0.09020339506172839,10.1021/cm504059t
Yb14MgSb11,500.0,106.4,23650.0,0.825,0.00026774070400000004,0.16226709333333336,10.1021/cm504059t
Yb14MgSb11,600.0,131.7,20500.0,0.81,0.00035557024499999993,0.26338536666666656,10.1021/cm504059t
Yb14MgSb11,700.0,157.4,17800.0,0.771,0.00044099072800000006,0.4003806869001297,10.1021/cm504059t
Yb14MgSb11,800.0,182.26,15441.0,0.7365,0.0005129300640515999,0.5571541768381262,10.1021/cm504059t
Yb14MgSb11,900.0,205.07,13816.0,0.7106,0.0005810139868983999,0.7358747371356036,10.1021/cm504059t
Yb14MgSb11,1000.0,224.0,12800.0,0.703,0.0006422528,0.912,10.1021/cm504059t
Yb14MgSb11,1083.0,237.0,12050.0,0.71,0.0006768364499999999,1.03,10.1021/cm504059t
Ag0.96Nb0.04BiSe2.0,296.0,-85.0,22100.0,0.72,0.0001596725,0.0656431388888889,10.1021/ja312474n
Ag0.96Nb0.04BiSe2.0,375.0,-98.0,24615.0,0.7148,0.00023640245999999998,0.12402199566312255,10.1021/ja312474n
Ag0.98Nb0.02BiSe2.0,296.0,-121.4,13800.0,0.7,0.000203383848,0.08600231286857143,10.1021/ja312474n
Ag0.98Nb0.02BiSe2.0,375.0,-138.0,16000.0,0.69,0.000304704,0.1656,10.1021/ja312474n
Ag0.98Nb0.02BiSe2.0,425.0,-150.0,14713.0,0.68,0.0003310425,0.2069015625,10.1021/ja312474n
Ag0.98Nb0.02BiSe2.0,478.0,-164.7,11852.0,0.666,0.00032149841867999993,0.2307451113048648,10.1021/ja312474n
Ag0.98Nb0.02BiSe2.0,528.0,-189.2,7853.0,0.61,0.00028111101391999993,0.24332232024550818,10.1021/ja312474n
Ag0.98Nb0.02BiSe2.0,577.0,-223.7,6305.0,0.487,0.00031551285545,0.37382118602597536,10.1021/ja312474n
Ag0.98Nb0.02BiSe2.0,625.0,-225.0,6432.0,0.474,0.00032562,0.4293512658227848,10.1021/ja312474n
Ag0.98Nb0.02BiSe2.0,675.0,-242.4,6430.0,0.48,0.0003778123968,0.5312986829999999,10.1021/ja312474n
AgBiSe2.0,296.0,-154.0,7232.0,0.645,0.00017151411199999998,0.0787103521736434,10.1021/ja312474n
AgBiSe2.0,375.0,-166.0,8310.0,0.67,0.00022899035999999999,0.1281662462686567,10.1021/ja312474n
AgBiSe2.0,478.0,-188.0,5664.0,0.635,0.000200188416,0.1506930123590551,10.1021/ja312474n
AgBiSe2.0,425.0,-177.3,7620.0,0.674,0.00023953690980000003,0.15104330365727003,10.1021/ja312474n
AgBiSe2.0,528.0,-213.7,3678.0,0.574,0.00016796576382,0.1545050928518467,10.1021/ja312474n
AgBiSe2.0,577.0,-239.0,3478.0,0.43,0.000198666838,0.26658317564186046,10.1021/ja312474n
AgBiSe2.0,625.0,-236.0,4000.0,0.443,0.000222784,0.3143115124153498,10.1021/ja312474n
AgBiSe2.0,675.0,-251.0,4040.0,0.46,0.00025452404,0.37348636304347826,10.1021/ja312474n
FeNb0.86Hf0.14Sb,300.0,84.47,668992.0,7.339,0.0047733789406528,0.19512381553288458,10.1038/ncomms9144
FeNb0.86Hf0.14Sb,400.0,102.9,492248.0,6.4237,0.005212123645680002,0.3245558569472423,10.1038/ncomms9144
FeNb0.86Hf0.14Sb,500.0,124.5,366667.0,5.7627,0.00568343016675,0.49312216207246606,10.1038/ncomms9144
FeNb0.86Hf0.14Sb,600.0,145.63,279845.0,5.305,0.0059349798769805,0.6712512584709331,10.1038/ncomms9144
FeNb0.86Hf0.14Sb,700.0,165.0,217829.0,4.966,0.0059303945249999995,0.8359396229359645,10.1038/ncomms9144
FeNb0.86Hf0.14Sb,800.0,181.6,177519.0,4.678,0.005854320992639999,1.001166480143651,10.1038/ncomms9144
FeNb0.86Hf0.14Sb,900.0,195.3,148000.0,4.447,0.005645029320000001,1.1424615219248933,10.1038/ncomms9144
FeNb0.86Hf0.14Sb,1000.0,208.5,124810.0,4.29,0.0054257715225,1.2647486066433564,10.1038/ncomms9144
FeNb0.86Hf0.14Sb,1100.0,220.0,106977.0,4.2,0.0051776868,1.3560608285714286,10.1038/ncomms9144
FeNb0.86Hf0.14Sb,1200.0,230.58,93023.0,4.15,0.0049457665293372,1.4301011651095514,10.1038/ncomms9144
FeNb0.86Zr0.14Sb,400.0,117.96,354264.0,9.644,0.004929428250662399,0.2044557549009705,10.1038/ncomms9144
FeNb0.86Zr0.14Sb,500.0,139.08,272093.0,8.5763,0.005263161942715202,0.3068433906646923,10.1038/ncomms9144
FeNb0.88Hf0.12Sb,300.0,93.72,590700.0,8.32,0.005188377062879999,0.1879,10.1038/ncomms9144
FeNb0.88Hf0.12Sb,400.0,115.7,435000.0,7.05,0.00582312315,0.3345,10.1038/ncomms9144
FeNb0.88Hf0.12Sb,500.0,138.0,322500.0,6.2,0.00614169,0.5,10.1038/ncomms9144
FeNb0.88Hf0.12Sb,600.0,159.7,245740.0,5.59,0.006267375076599999,0.6727057327298748,10.1038/ncomms9144
FeNb0.88Hf0.12Sb,700.0,179.7,192250.0,5.186,0.006208154302499999,0.845,10.1038/ncomms9144
FeNb0.88Hf0.12Sb,800.0,195.63,154300.0,4.83,0.005905230251669999,0.988,10.1038/ncomms9144
FeNb0.88Hf0.12Sb,900.0,210.44,127900.0,4.576,0.00566405068144,1.128,10.1038/ncomms9144
FeNb0.88Hf0.12Sb,1000.0,223.3,109300.0,4.373,0.0054500138770000005,1.253,10.1038/ncomms9144
FeNb0.88Hf0.12Sb,1100.0,235.44,94600.0,4.27,0.00524386659456,1.36,10.1038/ncomms9144
FeNb0.88Hf0.12Sb,1200.0,246.1,82946.0,4.186,0.005023641908659999,1.457,10.1038/ncomms9144
FeNb0.92Hf0.08Sb,300.0,116.26,345736.0,9.458,0.0046731017832736,0.1482269544282174,10.1038/ncomms9144
FeNb0.92Hf0.08Sb,400.0,145.4,276400.0,7.86,0.005843416624,0.2973748918066158,10.1038/ncomms9144
FeNb0.92Hf0.08Sb,500.0,167.0,214728.0,6.84,0.005988549192,0.4377594438596491,10.1038/ncomms9144
FeNb0.92Hf0.08Sb,600.0,187.4,169000.0,6.15,0.00593507044,0.5790312624390244,10.1038/ncomms9144
FeNb0.92Hf0.08Sb,700.0,205.4,132600.0,5.626,0.005594282616,0.696053649342339,10.1038/ncomms9144
FeNb0.92Zr0.08Sb,300.0,122.816,330233.0,13.27,0.004981158570856448,0.1126109699515399,10.1038/ncomms9144
FeNb0.92Zr0.08Sb,500.0,174.5,196124.0,9.5254,0.005972024831,0.31347895264240877,10.1038/ncomms9144
FeNb0.92Zr0.08Sb,900.0,246.6,84500.0,6.5254,0.00513857682,0.7087257697612407,10.1038/ncomms9144
FeNb0.92Zr0.08Sb,1100.0,270.63,59800.0,6.27,0.00437978769462,0.7683838060736842,10.1038/ncomms9144
FeNb0.92Zr0.08Sb,1000.0,258.74,72093.0,6.237,0.0048263659212468,0.7738281098680135,10.1038/ncomms9144
FeNb0.9Hf0.1Sb,400.0,130.1,434900.0,7.862,0.007361121748999999,0.38,10.1038/ncomms9144
FeNb0.9Hf0.1Sb,500.0,153.4,323200.0,6.844,0.007605400192,0.5556253793103448,10.1038/ncomms9144
FeNb0.9Zr0.1Sb,300.0,107.524,397674.0,12.627,0.004597672389400224,0.10923431668805474,10.1038/ncomms9144
FeNb0.9Zr0.1Sb,400.0,134.7,311628.0,10.847,0.005654206478519998,0.20850766031234438,10.1038/ncomms9144
FeNb0.9Zr0.1Sb,500.0,157.5,244186.0,9.5593,0.0060573389625,0.31682962991537034,10.1038/ncomms9144
FeNb0.9Zr0.1Sb,600.0,176.0,193798.0,8.7288,0.006003086848,0.41264000879846024,10.1038/ncomms9144
FeNb0.9Zr0.1Sb,700.0,193.0,155040.0,8.068,0.00577508496,0.5010609162121964,10.1038/ncomms9144
FeNb0.9Zr0.1Sb,800.0,209.3,126400.0,7.525,0.005537140336000001,0.5886660822325582,10.1038/ncomms9144
FeNb0.9Zr0.1Sb,900.0,225.3,105500.0,7.117,0.005355189495,0.6772053597723761,10.1038/ncomms9144
FeNb0.9Zr0.1Sb,1000.0,238.2,92200.0,6.92,0.005231357928,0.7559765791907515,10.1038/ncomms9144
Cu2Sn0.8Zn0.2S3,323.0,44.0,137534.0,2.575,0.000266265824,0.033399557728932036,10.1038/srep32501
Cu2Sn0.8Zn0.2S3,423.0,61.0,116712.0,2.258,0.00043428535199999997,0.08135637905048715,10.1038/srep32501
Cu2Sn0.8Zn0.2S3,523.0,78.0,98400.0,1.86,0.0005986656,0.16833446709677416,10.1038/srep32501
Cu2Sn0.8Zn0.2S3,623.0,95.4,81200.0,1.554,0.0007390141920000001,0.29627145535135135,10.1038/srep32501
Cu2Sn0.8Zn0.2S3,723.0,117.47,61095.0,1.28,0.0008430621789854999,0.476198402661341,10.1038/srep32501
Cu2Sn0.95Zn0.05S3,323.0,98.5,18500.0,1.588,0.000179491625,0.03650868694899244,10.1038/srep32501
Cu2Sn0.95Zn0.05S3,423.0,125.0,16438.0,1.21,0.00025684375,0.08978917871900827,10.1038/srep32501
Cu2Sn0.95Zn0.05S3,523.0,151.0,14000.0,0.964,0.000319214,0.17318352904564316,10.1038/srep32501
Cu2Sn0.95Zn0.05S3,623.0,173.0,11800.0,0.762,0.0003531622,0.2887402238845144,10.1038/srep32501
Cu2Sn0.95Zn0.05S3,723.0,196.0,10000.0,0.492,0.00038416,0.5645278048780488,10.1038/srep32501
Cu2Sn0.9Zn0.1S3,323.0,70.7,55616.0,1.878,0.00027799601984,0.04781294696928648,10.1038/srep32501
Cu2Sn0.9Zn0.1S3,423.0,92.7,46850.0,1.588,0.00040259563650000006,0.10724052533973553,10.1038/srep32501
Cu2Sn0.9Zn0.1S3,523.0,107.3,41643.0,1.368,0.00047944793546999994,0.1832977121716447,10.1038/srep32501
Cu2Sn0.9Zn0.1S3,623.0,125.0,36100.0,1.16,0.0005640625,0.302940463362069,10.1038/srep32501
Cu2Sn0.9Zn0.1S3,723.0,148.2,30000.0,0.827,0.000659,0.576,10.1038/srep32501
Cu2SnS3,323.0,283.0,132.0,2.38,1.0571748e-05,0.0014347372285714284,10.1038/srep32501
Cu2SnS3,423.0,340.0,170.0,1.63,1.9652e-05,0.005099874846625767,10.1038/srep32501
Cu2SnS3,523.0,390.0,190.0,1.23,2.8899e-05,0.012287948780487805,10.1038/srep32501
Cu2SnS3,623.0,423.0,207.0,0.984,3.7038303e-05,0.023450063789634146,10.1038/srep32501
Cu2SnS3,723.0,411.0,276.0,0.792,4.6622196e-05,0.04256041377272727,10.1038/srep32501
Eu(Zn0.5Cd0.5)2Sb2,300.0,172.5,31480.0,1.595,0.00093672675,0.1761868495297806,10.1039/B916346H
Eu(Zn0.5Cd0.5)2Sb2,350.0,189.0,29000.0,1.432,0.001035909,0.2531900488826816,10.1039/B916346H
Eu(Zn0.5Cd0.5)2Sb2,400.0,204.0,26235.0,1.3,0.00109179576,0.3359371569230769,10.1039/B916346H
Eu(Zn0.5Cd0.5)2Sb2,450.0,217.0,24566.0,1.2,0.001156788374,0.43379564025,10.1039/B916346H
Eu(Zn0.5Cd0.5)2Sb2,500.0,228.0,22487.0,1.115,0.001168964208,0.524199196412556,10.1039/B916346H
Eu(Zn0.5Cd0.5)2Sb2,550.0,236.0,21100.0,1.03,0.0011751856,0.6275262912621359,10.1039/B916346H
Eu(Zn0.5Cd0.5)2Sb2,600.0,244.0,19676.0,1.0,0.001171430336,0.7028582016,10.1039/B916346H
Eu(Zn0.5Cd0.5)2Sb2,650.0,250.0,18640.0,0.978,0.001165,0.7742842535787322,10.1039/B916346H
Eu(Zn0.7Cd0.3)2Sb2,300.0,148.0,57000.0,1.838,0.001248528,0.2037858541893362,10.1039/B916346H
