Repository: 953836942-dot/thermoelectric-paper

# Thermoelectric Paper Digest

This repository runs the **stock upstream `X-PG13/paper-digest`** for thermoelectric literature monitoring.

The paper-digest source code is **not modified** here. GitHub Actions checks out a pinned upstream commit and combines repository-side configuration files at runtime.

## 最简单的使用方法

正常情况下你什么都不用做：它会在每周一大约 **08:07 Australia/Brisbane** 自动运行。

如果你想现在手动跑一次：

1. 打开仓库顶部的 **Actions**。
2. 左侧点击 **Thermoelectric Paper Digest Weekly**。
3. 点击右上角 **Run workflow**。
4. `Use workflow from` 保持 **main**。历史记录旁边那些 `main` 只是分支标签，不需要点。
5. 在 `Run mode` 里选择：
   - **production**：正式运行。读取并保存历史状态，自动去掉以前已经看过的论文。平时手动运行选这个。

File: tmp_estm_export/estm.csv (part 2 of 15)
Formula,temperature(K),seebeck_coefficient(μV/K),electrical_conductivity(S/m),thermal_conductivity(W/mK),power_factor(W/mK2),ZT,reference
Eu(Zn0.7Cd0.3)2Sb2,350.0,163.0,53100.0,1.67,0.0014108139,0.2956795598802396,10.1039/B916346H
Eu(Zn0.7Cd0.3)2Sb2,400.0,176.0,48295.0,1.538,0.00149598592,0.3890730611183355,10.1039/B916346H
Eu(Zn0.7Cd0.3)2Sb2,450.0,187.6,44270.0,1.409,0.0015580277551999998,0.4975958054222852,10.1039/B916346H
Eu(Zn0.7Cd0.3)2Sb2,500.0,198.46,40100.0,1.306,0.0015793935011600003,0.6046682623124044,10.1039/B916346H
Eu(Zn0.7Cd0.3)2Sb2,550.0,207.6,36640.0,1.23,0.0015791019263999998,0.706102487414634,10.1039/B916346H
Eu(Zn0.7Cd0.3)2Sb2,600.0,214.8,33333.0,1.16,0.0015379526203200002,0.795492734648276,10.1039/B916346H
Eu(Zn0.7Cd0.3)2Sb2,650.0,221.0,30500.0,1.117,0.0014896504999999999,0.8668512309758281,10.1039/B916346H
Eu(Zn0.9Cd0.1)2Sb2,300.0,125.0,100500.0,2.29,0.0015703124999999999,0.20571779475982532,10.1039/B916346H
Eu(Zn0.9Cd0.1)2Sb2,350.0,138.0,95200.0,2.08,0.0018129888,0.3050702307692308,10.1039/B916346H
Eu(Zn0.9Cd0.1)2Sb2,400.0,150.5,87000.0,1.91,0.00197057175,0.4126851832460733,10.1039/B916346H
Eu(Zn0.9Cd0.1)2Sb2,450.0,161.5,81400.0,1.75,0.00212309515,0.5459387528571429,10.1039/B916346H
Eu(Zn0.9Cd0.1)2Sb2,500.0,172.5,74560.0,1.6147,0.002218626,0.6870087322722487,10.1039/B916346H
Eu(Zn0.9Cd0.1)2Sb2,550.0,181.48,69000.0,1.518,0.0022725143375999994,0.8233747599999999,10.1039/B916346H
Eu(Zn0.9Cd0.1)2Sb2,600.0,190.0,63500.0,1.44,0.00229235,0.9551458333333334,10.1039/B916346H
Eu(Zn0.9Cd0.1)2Sb2,650.0,198.0,58200.0,1.392,0.0022816728,1.0654362931034485,10.1039/B916346H
EuCd2Sb2,300.0,227.2,11111.0,1.412,0.00057354804224,0.12185864920113315,10.1039/B916346H
EuCd2Sb2,350.0,246.0,10417.0,1.224,0.000630395172,0.18026005735294118,10.1039/B916346H
EuCd2Sb2,400.0,267.0,9260.0,1.08,0.00066013614,0.24449486666666664,10.1039/B916346H
EuCd2Sb2,450.0,286.4,8285.0,0.96,0.0006795767935999999,0.3185516219999999,10.1039/B916346H
EuCd2Sb2,500.0,301.0,7658.0,0.874,0.000693822458,0.39692360297482837,10.1039/B916346H
EuCd2Sb2,550.0,307.0,7500.0,0.81,0.0007068675,0.4799717592592592,10.1039/B916346H
EuCd2Sb2,600.0,298.8,8110.0,0.7647,0.0007240724783999999,0.5681227763044331,10.1039/B916346H
EuCd2Sb2,650.0,274.4,10216.0,0.74,0.0007692173977599998,0.6756639304648647,10.1039/B916346H
EuZn2Sb2,300.0,119.0,118055.0,2.606,0.0016717768549999999,0.1924532066385265,10.1039/B916346H
EuZn2Sb2,350.0,130.0,103700.0,2.26,0.00175253,0.2714095132743363,10.1039/B916346H
EuZn2Sb2,400.0,140.4,92390.0,2.0,0.0018212064624000001,0.36424129248,10.1039/B916346H
EuZn2Sb2,450.0,151.5,85000.0,1.8,0.00195094125,0.4877353125,10.1039/B916346H
EuZn2Sb2,500.0,161.7,78700.0,1.674,0.0020577602429999995,0.6146237284946237,10.1039/B916346H
EuZn2Sb2,550.0,170.0,72000.0,1.574,0.0020808,0.7270902160101651,10.1039/B916346H
EuZn2Sb2,600.0,177.0,65385.0,1.49,0.002048446665,0.8248778516778523,10.1039/B916346H
EuZn2Sb2,650.0,181.2,59000.0,1.417,0.0019371729599999997,0.8886114495412841,10.1039/B916346H
(PbTe)0.05(Ag2Te)0.95,350.0,-92.5,145550.0,0.821,0.0012453621875,0.530909580542022,10.1039/c1jm13888j
(PbTe)0.05(Ag2Te)0.95,450.0,-117.3,50213.0,0.502,0.00069089522877,0.6193283923237052,10.1039/c1jm13888j
(PbTe)0.05(Ag2Te)0.95,550.0,-154.6,29000.0,0.469,0.00069313364,0.8215,10.1039/c1jm13888j
(PbTe)0.05(Ag2Te)0.95,650.0,-198.0,13584.0,0.415,0.000532547136,0.8341099720481927,10.1039/c1jm13888j
(PbTe)0.05(Ag2Te)0.95,600.0,-175.2,20700.0,0.441,0.0006353873279999999,0.867,10.1039/c1jm13888j
(PbTe)0.1(Ag2Te)0.9,300.0,-92.04,145950.0,0.901,0.0012363952255200002,0.4127,10.1039/c1jm13888j
(PbTe)0.1(Ag2Te)0.9,350.0,-95.0,127450.0,0.784,0.0011502362499999999,0.515,10.1039/c1jm13888j
(PbTe)0.1(Ag2Te)0.9,450.0,-120.3,42089.0,0.53,0.00060911579601,0.5171737890650944,10.1039/c1jm13888j
(PbTe)0.1(Ag2Te)0.9,550.0,-159.4,27150.0,0.532,0.000689836974,0.7131773227443609,10.1039/c1jm13888j
(PbTe)0.1(Ag2Te)0.9,600.0,-181.55,19670.0,0.5147,0.0006483311171750001,0.7557774826209444,10.1039/c1jm13888j
(PbTe)0.15(Ag2Te)0.85,300.0,-102.5,95750.0,0.976,0.0010059734375,0.4196,10.1039/c1jm13888j
(PbTe)0.15(Ag2Te)0.85,350.0,-104.29,79473.0,0.85,0.0008643804630393,0.549,10.1039/c1jm13888j
(PbTe)0.15(Ag2Te)0.85,450.0,-140.6,37230.0,0.555,0.0007359760427999998,0.6019,10.1039/c1jm13888j
(PbTe)0.15(Ag2Te)0.85,500.0,-160.5,30700.0,0.543,0.000790839675,0.726,10.1039/c1jm13888j
(PbTe)0.15(Ag2Te)0.85,650.0,-214.4,11275.0,0.4638,0.000518281984,0.763,10.1039/c1jm13888j
(PbTe)0.15(Ag2Te)0.85,550.0,-174.7,24300.0,0.5233,0.0007416381869999999,0.772,10.1039/c1jm13888j
(PbTe)0.15(Ag2Te)0.85,600.0,-191.2,17800.0,0.493,0.0006507224319999999,0.791954278296146,10.1039/c1jm13888j
Ag2Te,500.0,-117.74,51066.0,0.5763,0.0007079130263015998,0.6141879457761581,10.1039/c1jm13888j
Ag2Te,550.0,-119.7,46550.0,0.6013,0.0006669725895,0.61456,10.1039/c1jm13888j
Ag2Te,600.0,-123.2,43100.0,0.63,0.0006541821440000001,0.6230306133333333,10.1039/c1jm13888j
Ag2Te,650.0,-124.7,41130.0,0.66,0.0006395752017,0.63354,10.1039/c1jm13888j
BiCuSeO,773.0,307.0,4575.0,0.48,0.000431189175,0.7,10.1039/c2ee21274a
Hf0.5Ti0.5CoSb0.8Sn0.2,305.0,178.8,43000.0,2.533,0.00137468592,0.16,10.1039/c2ee21554c
Hf0.5Ti0.5CoSb0.8Sn0.2,377.0,194.4,42150.0,2.512,0.0016,0.23906269731210192,10.1039/c2ee21554c
Hf0.5Ti0.5CoSb0.8Sn0.2,473.0,212.45,40000.0,2.514,0.001824,0.33967949375497214,10.1039/c2ee21554c
Hf0.5Ti0.5CoSb0.8Sn0.2,574.6,225.67,39000.0,2.51,0.0019861510071,0.4515,10.1039/c2ee21554c
Hf0.5Ti0.5CoSb0.8Sn0.2,676.0,236.7,38160.0,2.467,0.002148,0.592,10.1039/c2ee21554c
Hf0.5Ti0.5CoSb0.8Sn0.2,779.0,238.5,37900.0,2.465,0.002169,0.685,10.1039/c2ee21554c
Hf0.5Ti0.5CoSb0.8Sn0.2,885.0,241.0,38900.0,2.49,0.0022593509,0.806,10.1039/c2ee21554c
Hf0.5Ti0.5CoSb0.8Sn0.2,989.0,233.4,41700.0,2.57,0.00226,0.867,10.1039/c2ee21554c
Hf0.7Ti0.3CoSb0.8Sn0.2,305.0,158.8,55450.0,2.781,0.0013983070480000001,0.15335622065444085,10.1039/c2ee21554c
Hf0.7Ti0.3CoSb0.8Sn0.2,377.0,175.0,52700.0,2.8,0.0016139375,0.22,10.1039/c2ee21554c
Hf0.7Ti0.3CoSb0.8Sn0.2,473.0,191.0,50600.0,2.81,0.001838,0.31072204903914585,10.1039/c2ee21554c
Hf0.7Ti0.3CoSb0.8Sn0.2,574.6,206.3,48900.0,2.83,0.00206,0.4225581682115194,10.1039/c2ee21554c
Hf0.7Ti0.3CoSb0.8Sn0.2,676.0,215.0,47800.0,2.835,0.0022095549999999998,0.531,10.1039/c2ee21554c
Hf0.7Ti0.3CoSb0.8Sn0.2,779.0,221.7,46800.0,2.85,0.002292,0.63,10.1039/c2ee21554c
Hf0.7Ti0.3CoSb0.8Sn0.2,885.0,232.4,46300.0,2.863,0.00247,0.7729922881173593,10.1039/c2ee21554c
Hf0.7Ti0.3CoSb0.8Sn0.2,989.0,230.0,47900.0,2.871,0.00251,0.8728794810170672,10.1039/c2ee21554c
Hf0.7Ti0.3CoSb0.8Sn0.2,1088.0,232.0,47600.0,2.895,0.002553,0.962860231848014,10.1039/c2ee21554c
Hf0.8Ti0.2CoSb0.8Sn0.2,305.0,158.0,61600.0,2.764,0.001532,0.16969017076700432,10.1039/c2ee21554c
Hf0.8Ti0.2CoSb0.8Sn0.2,377.0,175.0,58200.0,2.8,0.0017823749999999999,0.23998406249999998,10.1039/c2ee21554c
Hf0.8Ti0.2CoSb0.8Sn0.2,480.0,192.9,54894.0,2.792,0.00204262824654,0.351168179920917,10.1039/c2ee21554c
Hf0.8Ti0.2CoSb0.8Sn0.2,580.0,204.5,52300.0,2.8,0.002187199075,0.45306266553571434,10.1039/c2ee21554c
Hf0.8Ti0.2CoSb0.8Sn0.2,682.0,217.0,50000.0,2.73,0.00235445,0.589,10.1039/c2ee21554c
Hf0.8Ti0.2CoSb0.8Sn0.2,784.0,225.2,48511.0,2.676,0.0024602373054399993,0.7207870132529745,10.1039/c2ee21554c
Hf0.8Ti0.2CoSb0.8Sn0.2,885.0,229.0,47670.0,2.669,0.00249986247,0.8289165552454103,10.1039/c2ee21554c
Hf0.8Ti0.2CoSb0.8Sn0.2,987.0,226.6,48500.0,2.67,0.002486,0.9205925181348316,10.1039/c2ee21554c
Hf0.8Ti0.2CoSb0.8Sn0.2,1088.0,228.0,49500.0,2.75,0.002573208,1.012,10.1039/c2ee21554c
Hf0.9Ti0.1CoSb0.8Sn0.2,305.0,141.1,81000.0,3.45,0.001606,0.142,10.1039/c2ee21554c
Hf0.9Ti0.1CoSb0.8Sn0.2,377.0,158.28,74752.0,3.39,0.001865,0.207,10.1039/c2ee21554c
Hf0.9Ti0.1CoSb0.8Sn0.2,473.0,176.0,68794.0,3.38,0.00212,0.2982087196781065,10.1039/c2ee21554c
Hf0.9Ti0.1CoSb0.8Sn0.2,574.6,190.24,63972.0,3.353,0.00231,0.3967579807874038,10.1039/c2ee21554c
Hf0.9Ti0.1CoSb0.8Sn0.2,676.4,197.0,60851.0,3.3,0.0023615664589999997,0.487,10.1039/c2ee21554c
Hf0.9Ti0.1CoSb0.8Sn0.2,779.0,207.4,58582.0,3.24,0.002515,0.6,10.1039/c2ee21554c
Hf0.9Ti0.1CoSb0.8Sn0.2,885.0,216.0,56028.0,3.244,0.0026,0.709,10.1039/c2ee21554c
Hf0.9Ti0.1CoSb0.8Sn0.2,989.0,218.0,54752.0,3.292,0.002602034048,0.781,10.1039/c2ee21554c
Hf0.9Ti0.1CoSb0.8Sn0.2,1088.0,212.0,55035.0,3.31,0.002475,0.819,10.1039/c2ee21554c
Ca3Al0.95Zn0.05Sb3,422.0,184.0,4745.0,1.06,0.00016064672,0.06,10.1039/c2jm31324c
Ca3Al0.95Zn0.05Sb3,522.0,214.4,5050.0,0.922,0.000232135168,0.129,10.1039/c2jm31324c
Ca3Al0.95Zn0.05Sb3,622.0,236.7,4900.0,0.81,0.00027453176099999995,0.21081327819999993,10.1039/c2jm31324c
Ca3Al0.95Zn0.05Sb3,722.0,272.0,4283.0,0.718,0.00031687347199999997,0.294,10.1039/c2jm31324c
Ca3Al0.95Zn0.05Sb3,822.0,275.8,4130.0,0.6602,0.0003141510932,0.3911423789918206,10.1039/c2jm31324c
Ca3Al0.98Zn0.02Sb3,422.0,200.0,3150.0,1.103,0.000126,0.046,10.1039/c2jm31324c
Ca3Al0.98Zn0.02Sb3,522.0,230.7,3870.0,0.947,0.00020597103629999998,0.1135341931875396,10.1039/c2jm31324c
Ca3Al0.98Zn0.02Sb3,622.0,248.0,4350.0,0.83,0.0002675424,0.205,10.1039/c2jm31324c
Ca3Al0.98Zn0.02Sb3,722.0,274.2,3952.0,0.7375,0.00029713364928,0.287,10.1039/c2jm31324c
Ca3Al0.98Zn0.02Sb3,822.0,277.3,3830.0,0.672,0.00029450896070000004,0.3602475679991072,10.1039/c2jm31324c
Ca3Al0.99Zn0.01Sb3,422.0,171.7,10900.0,1.269,0.0003213417009999999,0.101,10.1039/c2jm31324c
Ca3Al0.99Zn0.01Sb3,522.0,208.0,9711.0,1.07,0.000420136704,0.187,10.1039/c2jm31324c
Ca3Al0.99Zn0.01Sb3,822.0,264.0,5100.0,0.718,0.0003554496,0.437,10.1039/c2jm31324c
Ca3AlSb3,422.0,351.85,326.7,0.9884,4.044494463075e-05,0.015,10.1039/c2jm31324c
Ca3AlSb3,522.0,390.0,498.0,0.85,7.57458e-05,0.045,10.1039/c2jm31324c
Ca3AlSb3,722.0,419.0,500.0,0.67,8.77805e-05,0.091,10.1039/c2jm31324c
Ca3AlSb3,822.0,390.0,516.0,0.622,7.84836e-05,0.101,10.1039/c2jm31324c
Ca5In1.95Zn0.05Sb6,622.0,209.0,14350.0,0.91,0.00062682235,0.4284434084615384,10.1039/c3dt50428j
Ca5In1.95Zn0.05Sb6,722.0,214.0,12860.0,0.83,0.00058893656,0.5123038509879518,10.1039/c3dt50428j
Ca5In1.95Zn0.05Sb6,822.0,217.4,12700.0,0.812,0.000600237052,0.6076291339211822,10.1039/c3dt50428j
Ca5In1.95Zn0.05Sb6,922.0,215.73,12860.0,0.815,0.0005984971070939998,0.68,10.1039/c3dt50428j
Ca5In1.98Zn0.02Sb6,422.0,263.7,5418.0,0.9328,0.00037675520441999996,0.164,10.1039/c3dt50428j
Ca5In1.98Zn0.02Sb6,522.0,287.7,5340.0,0.812,0.00044199868859999997,0.282,10.1039/c3dt50428j
Ca5In1.98Zn0.02Sb6,622.0,299.4,4794.0,0.728,0.0004297358858399999,0.358,10.1039/c3dt50428j
Ca5In1.98Zn0.02Sb6,922.0,238.55,5349.0,0.6977,0.0003043907422725,0.4022477631865344,10.1039/c3dt50428j
Ca5In1.98Zn0.02Sb6,722.0,290.0,4612.0,0.6656,0.0003878692,0.405,10.1039/c3dt50428j
Ca5In1.98Zn0.02Sb6,822.0,270.0,4702.0,0.655,0.00034277579999999997,0.4301705459541984,10.1039/c3dt50428j
Ca5In1.9Zn0.1Sb6,422.0,144.0,20460.0,1.1084,0.00042425856,0.15,10.1039/c3dt50428j
Ca5In1.9Zn0.1Sb6,522.0,162.0,20860.0,1.008,0.00054744984,0.273,10.1039/c3dt50428j
Ca5In1.9Zn0.1Sb6,622.0,171.0,19940.0,0.922,0.00058306554,0.379,10.1039/c3dt50428j
Ca5In1.9Zn0.1Sb6,722.0,177.7,17869.0,0.842,0.00056425459501,0.477,10.1039/c3dt50428j
Ca5In2Sb6,422.0,479.5,974.0,0.8656,0.00022394232349999999,0.10917705697435304,10.1039/c3dt50428j
Ca5In2Sb6,820.0,204.0,3250.0,0.6855,0.00013525199999999999,0.124,10.1039/c3dt50428j
Ca5In2Sb6,520.0,480.0,967.0,0.7496,0.0002227968,0.1545548772678762,10.1039/c3dt50428j
Ca5In2Sb6,620.0,422.0,1000.0,0.688,0.00017808399999999998,0.156,10.1039/c3dt50428j
Mg3Sb1.6Bi0.4,332.0,142.0,3455.0,0.95,6.966662e-05,0.024346650357894736,10.1039/c3ra40457a
Mg3Sb1.6Bi0.4,470.0,211.0,2500.0,0.66,0.0001113025,0.07926087121212122,10.1039/c3ra40457a
Mg3Sb1.6Bi0.4,750.0,186.4,1990.0,0.416,6.914e-05,0.1287,10.1039/c3ra40457a
Mg3Sb1.6Bi0.4,565.0,246.0,2010.0,0.53,0.00012163716,0.12966980264150943,10.1039/c3ra40457a
Mg3Sb1.6Bi0.4,660.0,277.0,1900.0,0.47,0.0001457851,0.20471950212765957,10.1039/c3ra40457a
Mg3Sb1.8Bi0.2,332.0,306.0,333.0,1.17,3.1180788e-05,0.008847881723076923,10.1039/c3ra40457a
Mg3Sb1.8Bi0.2,470.0,357.0,559.0,0.91,7.124399099999999e-05,0.036796347,10.1039/c3ra40457a
Mg3Sb1.8Bi0.2,565.0,386.0,865.0,0.74,0.00012888154,0.09840279743243244,10.1039/c3ra40457a
Mg3Sb1.8Bi0.2,660.0,411.4,1556.5,0.61,0.00026343,0.29,10.1039/c3ra40457a
Mg3Sb1.8Bi0.2,750.0,409.0,2500.0,0.55,0.0004182025,0.5702761363636364,10.1039/c3ra40457a
Mg3Sb1.9Bi0.1,332.0,278.0,302.0,1.32,2.3339768e-05,0.005870305284848485,10.1039/c3ra40457a
Mg3Sb1.9Bi0.1,470.0,340.0,500.0,0.98,5.7799999999999995e-05,0.02772040816326531,10.1039/c3ra40457a
Mg3Sb1.9Bi0.1,565.0,364.0,690.0,0.77,9.142224e-05,0.06708255272727273,10.1039/c3ra40457a
Mg3Sb1.9Bi0.1,660.0,393.0,986.0,0.66,0.000152286714,0.152286714,10.1039/c3ra40457a
Mg3Sb1.9Bi0.1,750.0,366.2,1888.0,0.6,0.0002532,0.327,10.1039/c3ra40457a
Mg3Sb2,332.0,193.0,207.0,1.34,7.710543e-06,0.0019103733402985074,10.1039/c3ra40457a
Mg3Sb2,470.0,261.0,392.0,1.13,2.6703432e-05,0.011106737203539824,10.1039/c3ra40457a
Mg3Sb2,565.0,296.0,688.0,0.89,6.001696e-05,0.03810065438202247,10.1039/c3ra40457a
Mg3Sb2,660.0,328.0,1320.0,0.67,0.00014201087999999998,0.13989131462686566,10.1039/c3ra40457a
Mg3Sb2,750.0,288.0,2400.0,0.6,0.0001990656,0.248832,10.1039/c3ra40457a
Ca5Al1.9Zn0.1Sb6,425.0,118.2,23770.0,1.27,0.0003320963748,0.11113461361417323,10.1039/c3ta00844d
Ca5Al1.9Zn0.1Sb6,525.0,133.6,21640.0,1.175,0.00038625149439999994,0.174,10.1039/c3ta00844d
Ca5Al1.9Zn0.1Sb6,624.0,149.2,19350.0,1.096,0.0004307433839999999,0.2452407587737226,10.1039/c3ta00844d
Ca5Al1.9Zn0.1Sb6,724.0,162.73,17153.0,1.0185,0.00045422950039369995,0.3228887170201657,10.1039/c3ta00844d
Ca5Al1.9Zn0.1Sb6,773.0,167.3,16313.0,0.98,0.0004565892877700001,0.3601464484145001,10.1039/c3ta00844d
Ca5Ga1.7Zn0.3Sb6,425.0,70.0,56499.0,1.6772,0.0002768451,0.07015213898163604,10.1039/c3ta00844d
Ca5Ga1.7Zn0.3Sb6,525.0,79.8,56855.0,1.5503,0.0003620549142,0.12260777266013029,10.1039/c3ta00844d
Ca5Ga1.7Zn0.3Sb6,624.0,91.33,50000.0,1.436,0.000417058445,0.1845,10.1039/c3ta00844d
Ca5Ga1.7Zn0.3Sb6,724.0,102.3,43500.0,1.34,0.0004552401149999999,0.24596555467164172,10.1039/c3ta00844d
Ca5Ga1.7Zn0.3Sb6,773.0,106.8,39512.0,1.3,0.00045068335487999996,0.26798325640172305,10.1039/c3ta00844d
Ca5Ga1.8Zn0.2Sb6,425.0,72.3,47700.0,1.64,0.000249341733,0.06461599788109756,10.1039/c3ta00844d
Ca5Ga1.8Zn0.2Sb6,525.0,85.7,45100.0,1.51,0.00033123649900000006,0.11516500793046361,10.1039/c3ta00844d
Ca5Ga1.8Zn0.2Sb6,624.0,94.6,42070.0,1.413,0.0003764911611999999,0.16626361258938424,10.1039/c3ta00844d
Ca5Ga1.8Zn0.2Sb6,724.0,104.62,37650.0,1.307,0.0004120922166600001,0.2282744949210712,10.1039/c3ta00844d
Ca5Ga1.8Zn0.2Sb6,773.0,109.25,35700.0,1.262,0.00042609958125,0.2609944344740491,10.1039/c3ta00844d
Ca5Ga1.95Zn0.05Sb6,425.0,138.3,17900.0,1.186,0.00034237133100000004,0.121,10.1039/c3ta00844d
Ca5Ga1.95Zn0.05Sb6,525.0,160.4,17200.0,1.064,0.0004425243520000001,0.214,10.1039/c3ta00844d
Ca5Ga1.95Zn0.05Sb6,624.0,172.8,16415.0,0.981,0.0004901492736,0.308,10.1039/c3ta00844d
Ca5Ga1.95Zn0.05Sb6,773.0,170.93,14941.0,0.9054,0.00043653216667090006,0.3726964489028118,10.1039/c3ta00844d
Ca5Ga1.95Zn0.05Sb6,724.0,175.6,15320.0,0.914,0.0004723977151999999,0.37419687724813994,10.1039/c3ta00844d
Ca5Ga1.9Zn0.1Sb6,425.0,115.0,30500.0,1.403,0.0004033625,0.1221875,10.1039/c3ta00844d
Ca5Ga1.9Zn0.1Sb6,525.0,133.0,28513.0,1.258,0.000504366457,0.213,10.1039/c3ta00844d
Ca5Ga1.9Zn0.1Sb6,624.0,143.4,26800.0,1.16,0.0005511034079999999,0.306,10.1039/c3ta00844d
Ca5Ga1.9Zn0.1Sb6,724.0,151.16,24400.0,1.097,0.00055752403264,0.3679556970203829,10.1039/c3ta00844d
Ca5Ga1.9Zn0.1Sb6,773.0,152.9,23180.0,1.082,0.0005419115438000001,0.385,10.1039/c3ta00844d
Ca5Ga2Sb6,624.0,112.7,1466.0,1.032,1.862009114e-05,0.01,10.1039/c3ta00844d
Ca5Ga2Sb6,525.0,274.57,863.0,1.005,6.50604350687e-05,0.0362,10.1039/c3ta00844d
Ca5Ga2Sb6,425.0,417.34,640.0,1.0952,0.00011147051238399999,0.04325690993718042,10.1039/c3ta00844d
Bi0.985Na0.015CuSeO,300.0,253.5,12500.0,0.81,0.000803278125,0.2975104166666666,10.1039/c3ta14532h
Bi0.985Na0.015CuSeO,923.0,318.0,4700.0,0.5,0.0004752828,0.91,10.1039/c3ta14532h
In4Pb0.01Sn0.03Se2.9Cl0.02,323.0,-205.0,7453.0,0.9462,0.000313212325,0.10691986997991966,10.1039/c4dt03432e
In4Pb0.01Sn0.03Se2.9Cl0.02,373.0,-224.0,8330.0,0.846,0.00041796608,0.186,10.1039/c4dt03432e
In4Pb0.01Sn0.03Se2.9Cl0.02,473.0,-229.4,13900.0,0.744,0.000731478604,0.472,10.1039/c4dt03432e
In4Pb0.01Sn0.03Se2.9Cl0.02,523.0,-231.1,16660.0,0.6917,0.0008897641186,0.68,10.1039/c4dt03432e
In4Pb0.01Sn0.03Se2.9Cl0.02,623.0,-260.0,14800.0,0.592,0.00100048,1.05287,10.1039/c4dt03432e
In4Pb0.01Sn0.03Se2.9Cl0.02,673.0,-262.4,13760.0,0.5683,0.0009474277375999999,1.121975835658631,10.1039/c4dt03432e
In4Pb0.01Sn0.03Se2.9Cl0.02,723.0,-260.12,13830.0,0.562,0.000935771191152,1.2038479914642277,10.1039/c4dt03432e
In4Pb0.01Sn0.03Se2.9Cl0.04,323.0,-197.8,6700.0,0.911,0.000262136428,0.09294189488913282,10.1039/c4dt03432e
In4Pb0.01Sn0.03Se2.9Cl0.04,623.0,-259.4,14183.0,0.5814,0.000957,1.0226359727472305,10.1039/c4dt03432e
In4Pb0.01Sn0.03Se2.9Cl0.04,673.0,-261.5,13762.0,0.554,0.0009410765245,1.1432211209178698,10.1039/c4dt03432e
In4Pb0.01Sn0.03Se2.9Cl0.04,723.0,-257.6,14150.0,0.542,0.0009389623040000001,1.2525272062583026,10.1039/c4dt03432e
In4Pb0.01Sn0.03Se2.9Cl0.06,323.0,-199.2,3050.0,0.944,0.00012102595199999996,0.038,10.1039/c4dt03432e
In4Pb0.01Sn0.03Se2.9Cl0.06,373.0,219.0,3820.0,0.844,0.00018321102,0.08096885125592418,10.1039/c4dt03432e
In4Pb0.01Sn0.03Se2.9Cl0.06,423.0,-231.0,5225.0,0.772,0.000278811225,0.155,10.1039/c4dt03432e
In4Pb0.01Sn0.03Se2.9Cl0.06,523.0,-233.0,8910.0,0.666,0.00048371499,0.39,10.1039/c4dt03432e
In4Pb0.01Sn0.03Se2.9Cl0.06,473.0,-222.0,7700.0,0.72,0.0003794868,0.52,10.1039/c4dt03432e
In4Pb0.01Sn0.03Se2.9Cl0.06,573.0,-246.8,10100.0,0.61448,0.000613,0.5736652648613462,10.1039/c4dt03432e
In4Pb0.01Sn0.03Se2.9Cl0.06,623.0,-249.5,10335.0,0.568,0.00064335633375,0.715,10.1039/c4dt03432e
In4Pb0.01Sn0.03Se2.9Cl0.06,673.0,-261.4,10400.0,0.542,0.00073,0.894,10.1039/c4dt03432e
In4Pb0.01Sn0.03Se2.9Cl0.06,723.0,-255.0,10988.0,0.532,0.0007144947,0.964,10.1039/c4dt03432e
BiCu0.90SeO,323.0,166.0,43.0,1.19,1.1849079999999999e-06,0.0003216178857142857,https://doi.org/10.1021/ja2091195
BiCu0.90SeO,523.0,189.0,44.0,0.914,1.571724e-06,0.0008993562932166303,https://doi.org/10.1021/ja2091195
BiCu0.90SeO,723.0,223.0,80.0,0.71,3.97832e-06,0.004051162478873239,https://doi.org/10.1021/ja2091195
BiCu0.90SeO,923.0,283.0,162.5,0.6467,1.30144625e-05,0.018574839782743158,https://doi.org/10.1021/ja2091195
BiCu0.925SeO,323.0,242.45,2788.0,1.4,0.00016388422296999999,0.03781043144236429,https://doi.org/10.1021/ja2091195
BiCu0.925SeO,523.0,270.0,1760.0,1.1,0.000128304,0.06100271999999999,https://doi.org/10.1021/ja2091195
BiCu0.925SeO,723.0,292.0,1907.0,0.93,0.000162598448,0.12640718054193548,https://doi.org/10.1021/ja2091195
BiCu0.925SeO,923.0,304.0,2550.0,0.8747,0.000243608576,0.2570603814427804,https://doi.org/10.1021/ja2091195
BiCu0.975SeO,323.0,167.59,2330.0,0.787,6.5441330873e-05,0.02685838611433164,https://doi.org/10.1021/ja2091195
BiCu0.975SeO,523.0,203.7,1852.0,0.57,7.684631388e-05,0.08,https://doi.org/10.1021/ja2091195
BiCu0.975SeO,723.0,241.67,3625.0,0.4636,0.00021171590976249994,0.3301781767866425,https://doi.org/10.1021/ja2091195
BiCu0.975SeO,923.0,279.0,5220.0,0.477,0.000412090254,0.7863,https://doi.org/10.1021/ja2091195
BiCuSeO,323.0,354.0,114.0,0.606,1.4286023999999999e-05,0.00761449794059406,https://doi.org/10.1021/ja2091195
BiCuSeO,523.0,387.0,191.0,0.4966,2.8605879e-05,0.030126610384615386,https://doi.org/10.1021/ja2091195
BiCuSeO,723.0,408.0,535.0,0.446,8.905824e-05,0.14437019623318387,https://doi.org/10.1021/ja2091195
BiCuSeO,923.0,419.0,1383.0,0.42,0.000242800863,0.5335838013071429,https://doi.org/10.1021/ja2091195
FeNb0.80Ti0.20Sb,300.0,72.0,460000.0,7.5,0.00238464,0.0953856,10.1039/c4ee03042g
FeNb0.80Ti0.20Sb,500.0,111.0,270000.0,5.9,0.00332667,0.281921186440678,10.1039/c4ee03042g
FeNb0.80Ti0.20Sb,700.0,150.0,165000.0,5.3,0.0037125,0.49033018867924527,10.1039/c4ee03042g
FeNb0.80Ti0.20Sb,900.0,180.0,125000.0,4.7,0.00405,0.775531914893617,10.1039/c4ee03042g
FeNb0.88Ti0.12Sb,300.0,103.0,430000.0,11.3,0.00456187,0.12111159292035398,10.1039/c4ee03042g
FeNb0.88Ti0.12Sb,500.0,140.0,250000.0,8.24,0.0049,0.2973300970873787,10.1039/c4ee03042g
FeNb0.88Ti0.12Sb,700.0,182.0,130000.0,6.5,0.00430612,0.463736,10.1039/c4ee03042g
FeNb0.88Ti0.12Sb,900.0,214.0,90000.0,5.5,0.00412164,0.6744501818181817,10.1039/c4ee03042g
FeNb0.92Ti0.08Sb,300.0,120.0,400000.0,13.0,0.0057599999999999995,0.13292307692307692,10.1039/c4ee03042g
FeNb0.92Ti0.08Sb,500.0,168.0,200000.0,9.4,0.0056448,0.30025531914893616,10.1039/c4ee03042g
FeNb0.92Ti0.08Sb,700.0,207.0,110000.0,7.4,0.00471339,0.44586121621621616,10.1039/c4ee03042g
FeNb0.92Ti0.08Sb,900.0,240.0,79000.0,6.3,0.0045504,0.6500571428571428,10.1039/c4ee03042g
FeNb0.96Ti0.04Sb,300.0,153.0,160000.0,15.0,0.00374544,0.0749088,10.1039/c4ee03042g
FeNb0.96Ti0.04Sb,500.0,206.0,113000.0,10.31,0.004795268,0.23255421920465566,10.1039/c4ee03042g
FeNb0.96Ti0.04Sb,700.0,255.0,66000.0,8.0,0.00429165,0.375519375,10.1039/c4ee03042g
FeNb0.96Ti0.04Sb,900.0,284.0,42000.0,6.43,0.003387552,0.4741519129082426,10.1039/c4ee03042g
AgSn15.0BiTe17.0,300.0,65.86,204810.0,2.6,0.000888371485476,0.10250440217030769,10.1039/c4ta05530f
AgSn15.0BiTe17.0,400.0,94.0,157692.0,2.41,0.001393366512,0.23126415136929457,10.1039/c4ta05530f
AgSn15.0BiTe17.0,500.0,123.0,121153.0,2.09,0.001832923737,0.43849850167464116,10.1039/c4ta05530f
AgSn15.0BiTe17.0,600.0,149.0,97115.0,1.765,0.002156050115,0.732934883286119,10.1039/c4ta05530f
AgSn25.0BiTe27.0,300.0,46.0,254808.0,3.41,0.000539173728,0.047434638826979465,10.1039/c4ta05530f
AgSn25.0BiTe27.0,400.0,66.0,200000.0,3.19,0.0008712,0.10924137931034483,10.1039/c4ta05530f
AgSn25.0BiTe27.0,500.0,93.0,150000.0,2.87,0.00129735,0.2260191637630662,10.1039/c4ta05530f
AgSn25.0BiTe27.0,600.0,122.0,115385.0,2.53,0.00171739034,0.4072862466403162,10.1039/c4ta05530f
AgSn5.0BiTe7.0,300.0,112.0,100000.0,1.61,0.0012544,0.2337391304347826,10.1039/c4ta05530f
AgSn5.0BiTe7.0,400.0,131.25,83700.0,1.63,0.00144186328125,0.35383148006134973,10.1039/c4ta05530f
AgSn5.0BiTe7.0,600.0,132.45,73070.0,2.13,0.001281867192675,0.36108935004929577,10.1039/c4ta05530f
AgSn5.0BiTe7.0,500.0,137.0,77885.0,1.8235,0.001461823565,0.4008290553879902,10.1039/c4ta05530f
SnTe,300.0,34.86,777885.0,7.95,0.0009453010985459999,0.03567173956777358,10.1039/c4ta05530f
SnTe,400.0,39.66,660577.0,7.365,0.0010390318683012,0.056430787144668024,10.1039/c4ta05530f
SnTe,500.0,49.0,413460.0,6.55,0.00099271746,0.07577995877862596,10.1039/c4ta05530f
SnTe,600.0,64.4,306730.0,5.61,0.0012721197328,0.13605558639572193,10.1039/c4ta05530f
Zn0.85Cd0.15Sc0.02O1.03,300.0,-49.4,19430.0,7.58,4.74161948e-05,0.001876630401055409,10.1039/c6ta03126a
Zn0.85Cd0.15Sc0.02O1.03,373.0,-59.0,19800.0,6.583,6.892379999999999e-05,0.003905298101169679,10.1039/c6ta03126a
Zn0.85Cd0.15Sc0.02O1.03,473.0,-70.0,20000.0,5.75,9.8e-05,0.008061565217391304,10.1039/c6ta03126a
Zn0.85Cd0.15Sc0.02O1.03,573.0,-79.0,19800.0,5.0,0.0001235718,0.01416132828,10.1039/c6ta03126a
Zn0.85Cd0.15Sc0.02O1.03,673.0,-86.0,19200.0,4.42,0.0001420032,0.021621754208144797,10.1039/c6ta03126a
Zn0.85Cd0.15Sc0.02O1.03,773.0,-96.47,17857.0,4.08,0.0001661854722913,0.03148562992185659,10.1039/c6ta03126a
Zn0.85Cd0.15Sc0.02O1.03,873.0,-108.0,16800.0,3.8,0.0001959552,0.045018128842105265,10.1039/c6ta03126a
Zn0.85Cd0.15Sc0.02O1.03,973.0,-121.0,15400.0,3.33,0.00022547139999999998,0.06588098264264264,10.1039/c6ta03126a
Zn0.85Cd0.15Sc0.02O1.03,1073.0,-128.0,13800.0,3.25,0.0002260992,0.07464752049230769,10.1039/c6ta03126a
Zn0.85Cd0.15Sc0.02O1.03,1173.0,-133.0,12500.0,3.15,0.0002211125,0.08233808333333333,10.1039/c6ta03126a
Zn0.875Cd0.125Sc0.02O1.03,300.0,-73.5,42857.0,6.75,0.00023152422825,0.0102899657,10.1039/c6ta03126a
Zn0.875Cd0.125Sc0.02O1.03,373.0,-83.0,41000.0,5.67,0.000282449,0.018580860141093475,10.1039/c6ta03126a
Zn0.875Cd0.125Sc0.02O1.03,473.0,-93.0,38330.0,5.08,0.00033151617,0.0298,10.1039/c6ta03126a
Zn0.875Cd0.125Sc0.02O1.03,573.0,-101.0,35570.0,4.25,0.00036284957,0.04892065967294117,10.1039/c6ta03126a
Zn0.875Cd0.125Sc0.02O1.03,673.0,-110.0,32860.0,3.83,0.000397606,0.06986653733681462,10.1039/c6ta03126a
Zn0.875Cd0.125Sc0.02O1.03,773.0,-117.6,30100.0,3.58,0.00041627577599999996,0.0877,10.1039/c6ta03126a
Zn0.875Cd0.125Sc0.02O1.03,873.0,-129.0,27710.0,3.3,0.00046112211,0.1219877581909091,10.1039/c6ta03126a
Zn0.875Cd0.125Sc0.02O1.03,973.0,-139.0,25300.0,3.0,0.0004888213,0.15854104163333335,10.1039/c6ta03126a
Zn0.875Cd0.125Sc0.02O1.03,1073.0,-147.0,23000.0,2.85,0.0004970069999999999,0.18711877578947367,10.1039/c6ta03126a
Zn0.875Cd0.125Sc0.02O1.03,1173.0,-156.0,20700.0,2.583,0.0005037552,0.2287668794425087,10.1039/c6ta03126a
Zn0.95Cd0.05Sc0.02O1.03,300.0,-60.0,18000.0,11.5,6.48e-05,0.0016904347826086957,10.1039/c6ta03126a
Zn0.95Cd0.05Sc0.02O1.03,373.0,-71.0,17600.0,9.75,8.87216e-05,0.003394169928205128,10.1039/c6ta03126a
Zn0.95Cd0.05Sc0.02O1.03,473.0,-86.0,17300.0,8.0,0.0001279508,0.00756509105,10.1039/c6ta03126a
Zn0.95Cd0.05Sc0.02O1.03,573.0,-100.0,16800.0,6.75,0.000168,0.014261333333333334,10.1039/c6ta03126a
Zn0.95Cd0.05Sc0.02O1.03,673.0,-110.0,16000.0,5.92,0.0001936,0.02200891891891892,10.1039/c6ta03126a
Zn0.95Cd0.05Sc0.02O1.03,773.0,-123.0,15000.0,5.2,0.000226935,0.033734760576923074,10.1039/c6ta03126a
Zn0.95Cd0.05Sc0.02O1.03,873.0,-132.0,14300.0,4.58,0.0002491632,0.04749333484716157,10.1039/c6ta03126a
Zn0.95Cd0.05Sc0.02O1.03,973.0,-147.0,12900.0,4.08,0.0002787561,0.06647786404411764,10.1039/c6ta03126a
Zn0.95Cd0.05Sc0.02O1.03,1073.0,-153.0,11300.0,3.75,0.0002645217,0.07568847576,10.1039/c6ta03126a
Zn0.95Cd0.05Sc0.02O1.03,1173.0,-160.0,10100.0,3.43,0.00025856,0.0884229970845481,10.1039/c6ta03126a
Zn0.9Cd0.1Sc0.006O1.009,300.0,-77.0,56145.0,8.44,0.000332883705,0.011832359182464456,10.1039/c6ta03126a
Zn0.9Cd0.1Sc0.006O1.009,773.0,-122.0,36700.0,4.23,0.0005462428,0.09982167479905436,10.1039/c6ta03126a
Zn0.9Cd0.1Sc0.006O1.009,973.0,-139.0,30420.0,3.4,0.0005877448199999999,0.16819873819411765,10.1039/c6ta03126a
Zn0.9Cd0.1Sc0.006O1.009,1073.0,-148.0,27710.0,3.2,0.00060695984,0.20352122135,10.1039/c6ta03126a
Zn0.9Cd0.1Sc0.006O1.009,1173.0,-156.0,25300.0,2.92,0.0006157008,0.24733460219178083,10.1039/c6ta03126a
Zn0.9Cd0.1Sc0.01O1.015,300.0,-73.6,62187.0,8.17,0.0003368644915199999,0.01236956517209302,10.1039/c6ta03126a
Zn0.9Cd0.1Sc0.01O1.015,473.0,-92.0,53542.0,5.7,0.000453179488,0.037605946986666666,10.1039/c6ta03126a
Zn0.9Cd0.1Sc0.01O1.015,573.0,-101.0,49000.0,4.94,0.000499849,0.057978436639676105,10.1039/c6ta03126a
Zn0.9Cd0.1Sc0.01O1.015,673.0,-112.0,44400.0,4.394,0.0005569536,0.08530490960400545,10.1039/c6ta03126a
Zn0.9Cd0.1Sc0.01O1.015,773.0,-120.5,40400.0,4.0,0.0005866180999999999,0.11336394782499999,10.1039/c6ta03126a
Zn0.9Cd0.1Sc0.02O1.03,300.0,-70.6,59430.0,7.83,0.00029622051479999997,0.011349445011494251,10.1039/c6ta03126a
Zn0.9Cd0.1Sc0.02O1.03,373.0,-80.0,55500.0,6.5,0.0003552,0.020383015384615382,10.1039/c6ta03126a
Zn0.9Cd0.1Sc0.02O1.03,473.0,-86.5,52000.0,5.5,0.000389077,0.033460622,10.1039/c6ta03126a
Zn0.9Cd0.1Sc0.02O1.03,573.0,-99.0,47570.0,5.0,0.00046623357,0.053430367122,10.1039/c6ta03126a
Zn0.9Cd0.1Sc0.02O1.03,673.0,-107.6,43000.0,4.34,0.00049784368,0.07720018355760366,10.1039/c6ta03126a
Zn0.9Cd0.1Sc0.02O1.03,773.0,-119.4,39430.0,3.83,0.0005621282748000001,0.11345304345180159,10.1039/c6ta03126a
Zn0.9Cd0.1Sc0.02O1.03,873.0,-130.0,35700.0,3.583,0.00060333,0.14700169969299468,10.1039/c6ta03126a
Zn0.9Cd0.1Sc0.02O1.03,973.0,-139.0,32000.0,3.26,0.000618272,0.1845333300613497,10.1039/c6ta03126a
Zn0.9Cd0.1Sc0.02O1.03,1073.0,-150.0,29000.0,3.1,0.0006525,0.2258491935483871,10.1039/c6ta03126a
Zn0.9Cd0.1Sc0.02O1.03,1173.0,-160.0,26500.0,2.83,0.0006784,0.2811884098939929,10.1039/c6ta03126a
Zn0.9Cd0.1Sc0.03O1.045,300.0,-76.3,55100.0,7.91,0.000320775119,0.012165933716814159,10.1039/c6ta03126a
Zn0.9Cd0.1Sc0.03O1.045,373.0,-83.2,52600.0,6.6,0.00036410982400000006,0.020577721871515155,10.1039/c6ta03126a
Zn0.9Cd0.1Sc0.03O1.045,473.0,-92.7,48333.0,5.62,0.00041533948557000004,0.03495650830509075,10.1039/c6ta03126a
Zn0.9Cd0.1Sc0.03O1.045,573.0,-92.7,44000.0,4.93,0.00037810476000000004,0.04394605019878296,10.1039/c6ta03126a
Zn0.9Cd0.1Sc0.03O1.045,673.0,-111.0,40000.0,4.38,0.00049284,0.07572632876712329,10.1039/c6ta03126a
Zn0.9Cd0.1Sc0.03O1.045,773.0,-123.0,36040.0,3.94,0.0005452491599999999,0.1069740103248731,10.1039/c6ta03126a
Zn0.9Cd0.1Sc0.03O1.045,873.0,-133.0,32917.0,3.61,0.0005822688129999999,0.1408090509,10.1039/c6ta03126a
Zn0.9Cd0.1Sc0.03O1.045,973.0,-142.0,30000.0,3.303,0.00060492,0.17819774750227066,10.1039/c6ta03126a
Zn0.9Cd0.1Sc0.03O1.045,1073.0,-150.0,27350.0,3.02,0.000615375,0.21864151490066225,10.1039/c6ta03126a
Zn0.9Cd0.1Sc0.03O1.045,1173.0,-159.46,25000.0,2.76,0.0006356872899999999,0.27016709825,10.1039/c6ta03126a
Zn0.9Cd0.1Sc0.04O1.06,300.0,-84.3,46667.0,8.0,0.00033163856882999996,0.012436446331125,10.1039/c6ta03126a
Zn0.9Cd0.1Sc0.04O1.06,373.0,-93.0,44000.0,6.8,0.000380556,0.020874615882352943,10.1039/c6ta03126a
Zn0.9Cd0.1Sc0.04O1.06,473.0,-102.0,41146.0,5.7,0.000428082984,0.035523377444210524,10.1039/c6ta03126a
Zn0.9Cd0.1Sc0.04O1.06,573.0,-110.2,37604.0,4.9545,0.00045666448016,0.05281436010327581,10.1039/c6ta03126a
Zn0.9Cd0.1Sc0.04O1.06,673.0,-119.0,34167.0,4.38,0.000483838887,0.07434328103904109,10.1039/c6ta03126a
Zn0.9Cd0.1Sc0.04O1.06,773.0,-131.3,31000.0,3.9545,0.0005344303900000001,0.10446698481982553,10.1039/c6ta03126a
Zn0.9Cd0.1Sc0.04O1.06,873.0,-141.4,28125.0,3.56,0.0005623301250000001,0.13789724694522476,10.1039/c6ta03126a
Zn0.9Cd0.1Sc0.04O1.06,973.0,-151.0,25520.0,3.25,0.00058188152,0.1742063750646154,10.1039/c6ta03126a
Zn0.9Cd0.1Sc0.04O1.06,1073.0,-160.5,23230.0,2.9545,0.0005984106075,0.21732766351243865,10.1039/c6ta03126a
Zn0.9Cd0.1Sc0.04O1.06,1173.0,-166.4,21145.0,2.7,0.0005854830592000001,0.2543598623857778,10.1039/c6ta03126a
ZnSc0.02O1.03,300.0,-165.0,2800.0,52.167,7.623e-05,0.00043838058542756915,10.1039/c6ta03126a
ZnSc0.02O1.03,373.0,-181.5,3200.0,37.1,0.00010541519999999999,0.0010598347601078165,10.1039/c6ta03126a
ZnSc0.02O1.03,473.0,-200.0,3500.0,26.083,0.00014,0.002538818387455431,10.1039/c6ta03126a
ZnSc0.02O1.03,573.0,-214.7,4428.0,19.583,0.00020411348651999998,0.005972375416226318,10.1039/c6ta03126a
ZnSc0.02O1.03,673.0,-230.0,5714.0,15.083,0.0003022706,0.013487244831929987,10.1039/c6ta03126a
ZnSc0.02O1.03,773.0,-244.0,6570.0,12.083,0.00039115152,0.025023597199371018,10.1039/c6ta03126a
ZnSc0.02O1.03,873.0,-256.47,6428.0,10.0,0.0004228136618652001,0.03691163268083197,10.1039/c6ta03126a
ZnSc0.02O1.03,973.0,-270.6,5857.0,8.083,0.0004288750765200001,0.05162630823381913,10.1039/c6ta03126a
ZnSc0.02O1.03,1073.0,-281.0,5280.0,6.75,0.00041691408,0.06627389745777777,10.1039/c6ta03126a
ZnSc0.02O1.03,1173.0,-290.0,4700.0,5.7,0.00039527,0.08134240526315789,10.1039/c6ta03126a
CuGa0.97Mn0.03Te2,325.0,172.0,25200.0,6.142,0.0007455167999999999,0.03944854444806251,10.1039/c6ta11120c
CuGa0.97Mn0.03Te2,375.0,183.7,24290.0,5.234,0.0008196828100999998,0.058727751965513934,10.1039/c6ta11120c
CuGa0.97Mn0.03Te2,425.0,198.9,23250.0,4.163,0.0009197981325,0.09390204331311554,10.1039/c6ta11120c
CuGa0.97Mn0.03Te2,475.0,214.0,22149.0,3.652,0.001014335604,0.13193028803395399,10.1039/c6ta11120c
CuGa0.97Mn0.03Te2,525.0,224.0,21053.0,3.184,0.001056355328,0.17417919195979897,10.1039/c6ta11120c
CuGa0.97Mn0.03Te2,625.0,232.6,21565.0,4.072,0.0011667260194,0.17907754472617873,10.1039/c6ta11120c
CuGa0.97Mn0.03Te2,575.0,231.0,20783.0,2.794,0.001109001663,0.2282304782480315,10.1039/c6ta11120c
CuGa0.97Mn0.03Te2,670.0,238.8,22350.0,2.461,0.001274518584,0.34698,10.1039/c6ta11120c
CuGa0.98Mn0.02Te2,425.0,278.8,10439.0,4.532,0.00081141762416,0.07609278249514563,10.1039/c6ta11120c
CuGa0.98Mn0.02Te2,475.0,292.4,9342.0,3.957,0.0007987200739199998,0.09587870485519331,10.1039/c6ta11120c
CuGa0.98Mn0.02Te2,525.0,300.0,9123.0,3.3546,0.00082107,0.1284987032731175,10.1039/c6ta11120c
CuGa0.98Mn0.02Te2,575.0,294.6,10789.0,2.943,0.0009363682472400002,0.18294656546483185,10.1039/c6ta11120c
CuGa0.98Mn0.02Te2,625.0,272.3,15350.0,3.844,0.0011381609015000001,0.18505477716896465,10.1039/c6ta11120c
CuGa0.98Mn0.02Te2,670.0,242.9,21974.0,2.55,0.0012964750093400002,0.34064,10.1039/c6ta11120c
CuGa0.99Mn0.01Te2,325.0,332.0,6053.0,5.383,0.000667185872,0.04028151744380457,10.1039/c6ta11120c
CuGa0.99Mn0.01Te2,375.0,339.7,5702.0,4.44,0.0006579885051799999,0.05557335347804052,10.1039/c6ta11120c
CuGa0.99Mn0.01Te2,425.0,356.5,5000.0,3.46,0.00063546125,0.07805521134393063,10.1039/c6ta11120c
CuGa0.99Mn0.01Te2,475.0,366.85,4825.0,2.957,0.0006493433010625002,0.1043077673333404,10.1039/c6ta11120c
CuGa0.99Mn0.01Te2,525.0,365.0,5700.0,2.589,0.0007593825,0.15398834009269988,10.1039/c6ta11120c
CuGa0.99Mn0.01Te2,575.0,346.2,8070.0,2.262,0.0009672253308,0.2458685080503979,10.1039/c6ta11120c
CuGa0.99Mn0.01Te2,718.0,247.3,25300.0,1.95,0.0015472794370000001,0.56972,10.1039/c6ta11120c
CuGa0.99Mn0.01Te2,768.0,236.0,26000.0,1.85,0.001448096,0.605258,10.1039/c6ta11120c
CuGa0.99Mn0.01Te2,818.0,232.6,27900.0,1.752,0.0015095,0.707,10.1039/c6ta11120c
CuGa0.99Mn0.01Te2,868.0,231.0,29304.0,1.645,0.0015637,0.83,10.1039/c6ta11120c
CuGaTe2,325.0,364.0,2300.0,6.9645,0.0003047408,0.014220799770263479,10.1039/c6ta11120c
CuGaTe2,375.0,365.0,2330.0,5.75,0.00031041425,0.027,10.1039/c6ta11120c
CuGaTe2,718.0,265.0,19450.0,2.568,0.00136587625,0.381892,10.1039/c6ta11120c
CuGaTe2,775.0,250.7,21300.0,2.412,0.001353,0.43117288868159204,10.1039/c6ta11120c
CuGaTe2,818.0,248.4,23700.0,2.24,0.001462350672,0.53402,10.1039/c6ta11120c
CuGaTe2,868.0,240.0,24300.0,2.087,0.0014,0.58214,10.1039/c6ta11120c
(Sn0.8Ge0.2)0.82Mn0.18Te,300.0,60.3,169300.0,2.134,0.000615590037,0.0855,10.1039/c7cp04931e
(Sn0.8Ge0.2)0.82Mn0.18Te,673.0,126.0,108900.0,1.54,0.0017288963999999999,0.75555018,10.1039/c7cp04931e
(Sn0.8Ge0.2)0.82Mn0.18Te,773.0,141.3,90910.0,1.535,0.0018150808779,0.9140439860695114,10.1039/c7cp04931e
(Sn0.8Ge0.2)0.82Mn0.18Te,873.0,153.0,80600.0,1.512,0.0018867654,1.0893824035714288,10.1039/c7cp04931e
(Sn0.8Ge0.2)0.85Mn0.15Te,373.0,67.7,179000.0,1.975,0.00082040891,0.1565,10.1039/c7cp04931e
(Sn0.8Ge0.2)0.85Mn0.15Te,473.0,84.8,156300.0,1.732,0.001123959552,0.3069473834272517,10.1039/c7cp04931e
(Sn0.8Ge0.2)0.85Mn0.15Te,573.0,100.0,135100.0,1.638,0.001351,0.4726025641025641,10.1039/c7cp04931e
(Sn0.8Ge0.2)0.85Mn0.15Te,673.0,119.3,116900.0,1.55,0.001663778081,0.7224017087180644,10.1039/c7cp04931e
(Sn0.8Ge0.2)0.85Mn0.15Te,773.0,134.0,100000.0,1.408,0.0017956,0.987,10.1039/c7cp04931e
(Sn0.8Ge0.2)0.85Mn0.15Te,873.0,152.0,83300.0,1.378,0.0019245631999999999,1.2192624626995647,10.1039/c7cp04931e
(Sn0.8Ge0.2)0.88Mn0.12Te,298.0,50.0,226695.0,2.559,0.0005667374999999999,0.06599756740914418,10.1039/c7cp04931e
(Sn0.8Ge0.2)0.88Mn0.12Te,373.0,60.9,204200.0,2.486,0.000757339002,0.11363131445937247,10.1039/c7cp04931e
(Sn0.8Ge0.2)0.88Mn0.12Te,473.0,78.0,175900.0,2.064,0.0010701756,0.245248575,10.1039/c7cp04931e
(Sn0.8Ge0.2)0.88Mn0.12Te,573.0,95.4,150750.0,1.95,0.0013719998700000003,0.40315688487692314,10.1039/c7cp04931e
(Sn0.8Ge0.2)0.88Mn0.12Te,673.0,113.0,127685.0,1.8268,0.001630409765,0.6006490977912196,10.1039/c7cp04931e
(Sn0.8Ge0.2)0.88Mn0.12Te,773.0,130.0,107400.0,1.74,0.00181506,0.8063456206896551,10.1039/c7cp04931e
(Sn0.8Ge0.2)0.88Mn0.12Te,873.0,152.0,84786.0,1.677,0.001958895744,1.013,10.1039/c7cp04931e
(Sn0.8Ge0.2)0.8Mn0.2Te,298.0,60.2,161000.0,2.227,0.0005834704400000001,0.07807552362819939,10.1039/c7cp04931e
(Sn0.8Ge0.2)0.8Mn0.2Te,373.0,73.3,142000.0,1.984,0.0007629503799999999,0.142,10.1039/c7cp04931e
(Sn0.8Ge0.2)0.8Mn0.2Te,473.0,92.4,130807.0,1.74,0.0011167987723199998,0.30358955132606896,10.1039/c7cp04931e
(Sn0.8Ge0.2)0.8Mn0.2Te,573.0,111.0,112869.0,1.677,0.001390658949,0.4574,10.1039/c7cp04931e
(Sn0.8Ge0.2)0.8Mn0.2Te,673.0,123.8,102700.0,1.567,0.0015740253879999997,0.6726,10.1039/c7cp04931e
(Sn0.8Ge0.2)0.8Mn0.2Te,773.0,142.0,85460.0,1.56,0.00172321544,0.8538753430256409,10.1039/c7cp04931e
(Sn0.8Ge0.2)0.8Mn0.2Te,873.0,153.0,78800.0,1.512,0.0018446292,1.06,10.1039/c7cp04931e
(Sn0.8Ge0.2)0.91Mn0.09Te,373.0,57.4,220164.0,2.52756,0.00072538754064,0.10704772692190097,10.1039/c7cp04931e
(Sn0.8Ge0.2)0.91Mn0.09Te,473.0,74.1,186400.0,2.213,0.0010234869839999999,0.216,10.1039/c7cp04931e
(Sn0.8Ge0.2)0.91Mn0.09Te,573.0,94.0,155977.0,2.11,0.001378212772,0.3742729470881517,10.1039/c7cp04931e
(Sn0.8Ge0.2)0.91Mn0.09Te,773.0,132.7,107400.0,1.9449,0.0018912377459999997,0.7516719510812894,10.1039/c7cp04931e
(Sn0.8Ge0.2)0.94Mn0.06Te,373.0,54.6,252358.0,2.875,0.0007523195752800001,0.09760528750589217,10.1039/c7cp04931e
(Sn0.8Ge0.2)0.94Mn0.06Te,473.0,69.4,210600.0,2.58,0.001014325416,0.1859596596,10.1039/c7cp04931e
(Sn0.8Ge0.2)0.94Mn0.06Te,573.0,86.7,173100.0,2.46,0.001301173659,0.3016,10.1039/c7cp04931e
(Sn0.8Ge0.2)0.94Mn0.06Te,673.0,107.0,141100.0,2.21,0.0016154539,0.4919459161538462,10.1039/c7cp04931e
(Sn0.8Ge0.2)0.94Mn0.06Te,773.0,127.2,113830.0,2.053,0.0018417511872,0.6934601401391135,10.1039/c7cp04931e
(Sn0.8Ge0.2)0.94Mn0.06Te,873.0,146.3,94350.0,1.875,0.0020194381515,0.9402504033384002,10.1039/c7cp04931e
(Sn0.8Ge0.2)0.97Mn0.03Te,573.0,82.0,203400.0,2.984,0.0013676616,0.25968,10.1039/c7cp04931e
(Sn0.8Ge0.2)0.97Mn0.03Te,673.0,99.4,163610.0,2.679,0.0016165256996,0.4060924956441956,10.1039/c7cp04931e
(Sn0.8Ge0.2)0.97Mn0.03Te,773.0,117.0,129200.0,2.36,0.0017686188,0.5792975984745763,10.1039/c7cp04931e
(Sn0.8Ge0.2)0.97Mn0.03Te,873.0,141.24,102300.0,2.0385,0.0020407558564800006,0.8739660842320532,10.1039/c7cp04931e
Sn0.8Ge0.2Te,373.0,44.7,410900.0,4.84,0.0008210151810000001,0.0645,10.1039/c7cp04931e
Sn0.8Ge0.2Te,473.0,53.7,329200.0,4.719,0.0009493107480000001,0.09515235935664336,10.1039/c7cp04931e
Sn0.8Ge0.2Te,573.0,67.6,256000.0,4.367,0.0011698585599999997,0.15349873022212043,10.1039/c7cp04931e
Sn0.8Ge0.2Te,673.0,85.8,203850.0,3.663,0.001500670314,0.2757169318378378,10.1039/c7cp04931e
Sn0.8Ge0.2Te,773.0,109.0,156700.0,3.454,0.0018617527,0.41665745138969307,10.1039/c7cp04931e
Sn0.8Ge0.2Te,873.0,130.0,122500.0,3.1,0.00207025,0.5855,10.1039/c7cp04931e
SnTe,298.0,29.2,768116.0,6.5,0.00065492642624,0.04,10.1039/c7cp04931e
SnTe,373.0,35.5,630900.0,6.0,0.000795091725,0.0484,10.1039/c7cp04931e
SnTe,473.0,44.1,434400.0,5.39,0.0008448254640000001,0.07413774480000002,10.1039/c7cp04931e
SnTe,573.0,56.0,335400.0,5.2,0.0010518144,0.1145,10.1039/c7cp04931e
SnTe,673.0,66.1,263500.0,4.79,0.0011512868349999998,0.16175700207828805,10.1039/c7cp04931e
SnTe,773.0,77.6,208500.0,4.094,0.0012555369599999997,0.23706157061064964,10.1039/c7cp04931e
SnTe,873.0,90.0,162500.0,3.602,0.00131625,0.318,10.1039/c7cp04931e
AgBiSe2.0,323.0,-133.0,18550.0,0.605,0.00032813095,0.17518396173553719,10.1039/c7dt04821a
AgBiSe2.0,514.0,-177.0,13400.0,0.71,0.0004198086,0.3039177752112676,10.1039/c7dt04821a
AgBiSe2.0,418.0,-145.0,20928.0,0.59,0.0004400112,0.3117367484745763,10.1039/c7dt04821a
AgBiSe2.0,612.0,-263.0,4536.0,0.5,0.000313750584,0.384030714816,10.1039/c7dt04821a
AgBiSe2.0,660.0,-272.0,4251.0,0.4672,0.000314505984,0.44429355616438354,10.1039/c7dt04821a
AgBiSe2.0,710.0,-264.0,4650.0,0.4656,0.0003240864,0.4942039175257732,10.1039/c7dt04821a
AgBiSe2.0,757.0,-233.0,6846.0,0.489,0.000371662494,0.575354822,10.1039/c7dt04821a
Ge0.99Te,323.0,40.54,699510.0,5.7,0.0011496388091159998,0.06514619918324,10.1039/C9EE00317G
Ge0.99Te,423.0,58.0,512635.0,4.72,0.00172450414,0.1545477227161017,10.1039/C9EE00317G
Ge0.99Te,523.0,85.4,369792.0,3.71,0.0026969522227200003,0.3801902998605283,10.1039/C9EE00317G
Ge0.99Te,623.0,120.0,289206.0,3.26,0.0041645664,0.7958665236809817,10.1039/C9EE00317G
Ge0.99Te,673.0,133.5,281188.0,3.5,0.005,0.963158,10.1039/C9EE00317G
Ge1.04Te,323.0,72.0,463000.0,5.24,0.0024001919999999998,0.17,10.1039/C9EE00317G
Ge1.04Te,423.0,100.54,323462.0,4.105,0.0032696482175192,0.3369211196128189,10.1039/C9EE00317G
Ge1.04Te,523.0,137.0,211000.0,3.06,0.003960259,0.6768677964052288,10.1039/C9EE00317G
Ge1.04Te,623.0,176.0,144750.0,2.38,0.004483776,1.173694305882353,10.1039/C9EE00317G
Ge1.04Te,673.0,182.0,154013.0,2.237,0.005101526612,1.53479097446401,10.1039/C9EE00317G
GeTe,323.0,49.0,586777.0,5.7,0.0014088515769999999,0.07983492269666667,10.1039/C9EE00317G
GeTe,423.0,68.0,425150.0,4.72,0.0019658936,0.17618071881355932,10.1039/C9EE00317G
GeTe,523.0,97.0,296450.0,3.71,0.0027892980499999998,0.39320832349056606,10.1039/C9EE00317G
