Repository: 953836942-dot/thermoelectric-paper

# Thermoelectric Paper Digest

This repository runs the **stock upstream `X-PG13/paper-digest`** for thermoelectric literature monitoring.

The paper-digest source code is **not modified** here. GitHub Actions checks out a pinned upstream commit and combines repository-side configuration files at runtime.

## 最简单的使用方法

正常情况下你什么都不用做：它会在每周一大约 **08:07 Australia/Brisbane** 自动运行。

如果你想现在手动跑一次：

1. 打开仓库顶部的 **Actions**。
2. 左侧点击 **Thermoelectric Paper Digest Weekly**。
3. 点击右上角 **Run workflow**。
4. `Use workflow from` 保持 **main**。历史记录旁边那些 `main` 只是分支标签，不需要点。
5. 在 `Run mode` 里选择：
   - **production**：正式运行。读取并保存历史状态，自动去掉以前已经看过的论文。平时手动运行选这个。

File: tmp_estm_export/estm.csv (part 3 of 15)
Formula,temperature(K),seebeck_coefficient(μV/K),electrical_conductivity(S/m),thermal_conductivity(W/mK),power_factor(W/mK2),ZT,reference
GeTe,623.0,146.0,205800.0,2.75,0.0043868328,0.993817030690909,10.1039/C9EE00317G
GeTe,673.0,172.0,178840.0,2.31,0.00529080256,1.5414329536277056,10.1039/C9EE00317G
Cu2.82Ag0.18SbSe4,298.0,329.0,11329.0,1.75,0.001226262289,0.208814949784,10.1039/c9ta05115e
Cu2.82Ag0.18SbSe4,323.0,336.0,10316.0,1.54,0.001164635136,0.25,10.1039/c9ta05115e
Cu2.82Ag0.18SbSe4,348.0,363.0,9378.0,1.38,0.001235729682,0.3116187893739131,10.1039/c9ta05115e
Cu2.82Ag0.18SbSe4,373.0,370.0,8522.0,1.24,0.0011666617999999999,0.36,10.1039/c9ta05115e
Cu2.82Ag0.18SbSe4,398.0,381.0,7510.0,1.15,0.00109015911,0.3772898485043478,10.1039/c9ta05115e
Cu2.82Ag0.18SbSe4,423.0,392.0,6490.0,1.08,0.00099727936,0.4,10.1039/c9ta05115e
Cu2.82Ag0.18SbSe4,448.0,408.0,5851.0,1.0,0.000973980864,0.43,10.1039/c9ta05115e
Cu2.82Ag0.18SbSe4,473.0,411.0,5782.0,0.93,0.000976701222,0.49675234194193546,10.1039/c9ta05115e
Cu2.82Ag0.18SbSe4,498.0,395.0,6222.0,0.9,0.0009707875499999999,0.537169111,10.1039/c9ta05115e
Cu2.82Ag0.18SbSe4,523.0,395.3,6622.0,0.85,0.001035,0.64,10.1039/c9ta05115e
Cu2.82Ag0.18SbSe4,548.0,383.5,7000.0,0.83,0.00102950575,0.69,10.1039/c9ta05115e
Cu2.82Ag0.18SbSe4,573.0,378.0,7396.0,0.8,0.001056770064,0.75,10.1039/c9ta05115e
Cu2.82Ag0.18SbSe4,598.0,370.0,7809.0,0.76,0.0010690521,0.841175205,10.1039/c9ta05115e
Cu2.88Ag0.12SbSe4,298.0,338.0,13611.0,2.0,0.001554975084,0.231691287516,10.1039/c9ta05115e
Cu2.88Ag0.12SbSe4,323.0,344.0,12645.0,1.87,0.0014963587199999999,0.2584619607272727,10.1039/c9ta05115e
Cu2.88Ag0.12SbSe4,348.0,356.0,11329.0,1.68,0.001435792144,0.29741408697142857,10.1039/c9ta05115e
Cu2.88Ag0.12SbSe4,373.0,369.0,10316.0,1.49,0.0014046368759999999,0.35163057365637584,10.1039/c9ta05115e
Cu2.88Ag0.12SbSe4,398.0,378.0,9159.0,1.39,0.001308674556,0.3747140095597123,10.1039/c9ta05115e
Cu2.88Ag0.12SbSe4,423.0,394.0,7716.0,1.29,0.001197800976,0.4,10.1039/c9ta05115e
Cu2.88Ag0.12SbSe4,448.0,410.0,6667.0,1.19,0.0011207227,0.4219191341176471,10.1039/c9ta05115e
Cu2.88Ag0.12SbSe4,473.0,408.0,6282.0,1.09,0.001045726848,0.4537878890862385,10.1039/c9ta05115e
Cu2.88Ag0.12SbSe4,498.0,400.0,6447.0,1.04,0.00103152,0.5,10.1039/c9ta05115e
Cu2.88Ag0.12SbSe4,523.0,397.0,6877.0,1.0,0.001083877093,0.56,10.1039/c9ta05115e
Cu2.88Ag0.12SbSe4,573.0,361.0,7597.0,0.9,0.000990048637,0.61,10.1039/c9ta05115e
Cu2.88Ag0.12SbSe4,548.0,379.0,7286.0,0.94,0.0010465683259999999,0.62,10.1039/c9ta05115e
Cu2.88Ag0.12SbSe4,598.0,350.0,8000.0,0.85,0.00098,0.67,10.1039/c9ta05115e
Cu2.88Ag0.12SbSe4,623.0,346.0,7720.0,0.79,0.00092420752,0.75,10.1039/c9ta05115e
Cu2.94Ag0.06SbSe4,298.0,397.0,6784.0,2.23,0.001069219456,0.14288224120538115,10.1039/c9ta05115e
Cu2.94Ag0.06SbSe4,323.0,407.0,6275.0,2.05,0.001039447475,0.16377635825609757,10.1039/c9ta05115e
Cu2.94Ag0.06SbSe4,348.0,428.0,5714.0,1.85,0.001046713376,0.1968952728908108,10.1039/c9ta05115e
Cu2.94Ag0.06SbSe4,373.0,427.0,5288.0,1.65,0.000964155752,0.21795763363393938,10.1039/c9ta05115e
Cu2.94Ag0.06SbSe4,398.0,430.0,4923.0,1.54,0.0009102627,0.23524971077922077,10.1039/c9ta05115e
Cu2.94Ag0.06SbSe4,423.0,439.0,4615.0,1.42,0.000889407415,0.26494319475,10.1039/c9ta05115e
Cu2.94Ag0.06SbSe4,448.0,435.0,4384.0,1.31,0.0008295624,0.28369767572519083,10.1039/c9ta05115e
Cu2.94Ag0.06SbSe4,473.0,439.0,4444.0,1.2,0.000856452124,0.33758487887666666,10.1039/c9ta05115e
Cu2.94Ag0.06SbSe4,498.0,415.0,4824.0,1.15,0.0008308133999999999,0.35977832452173913,10.1039/c9ta05115e
Cu2.94Ag0.06SbSe4,523.0,403.0,5134.0,1.1,0.000833807806,0.39,10.1039/c9ta05115e
Cu2.94Ag0.06SbSe4,548.0,372.0,5501.0,1.04,0.000761250384,0.4011203946461538,10.1039/c9ta05115e
Cu2.94Ag0.06SbSe4,573.0,368.0,5944.0,1.0,0.000804960256,0.47,10.1039/c9ta05115e
Cu2.94Ag0.06SbSe4,598.0,355.0,6667.0,0.96,0.000840208675,0.5233799871354167,10.1039/c9ta05115e
Cu2.94Ag0.06SbSe4,623.0,346.0,7273.0,0.93,0.000870694468,0.59,10.1039/c9ta05115e
Cu3.0SbSe4,298.0,479.0,2546.0,2.75,0.000584156786,0.06330135353745454,10.1039/c9ta05115e
Cu3.0SbSe4,323.0,497.0,2394.0,2.42,0.000591339546,0.07892672452809918,10.1039/c9ta05115e
Cu3.0SbSe4,348.0,498.0,2302.0,2.15,0.000570905208,0.09240698250418605,10.1039/c9ta05115e
Cu3.0SbSe4,373.0,483.0,2367.0,1.9,0.000552195063,0.1084046097363158,10.1039/c9ta05115e
Cu3.0SbSe4,398.0,465.0,2487.0,1.76,0.000537751575,0.12160518571022727,10.1039/c9ta05115e
Cu3.0SbSe4,423.0,454.0,2563.0,1.63,0.000528275308,0.13709230385521473,10.1039/c9ta05115e
Cu3.0SbSe4,448.0,427.0,2803.0,1.5,0.000511068187,0.15263903185066666,10.1039/c9ta05115e
Cu3.0SbSe4,473.0,409.0,3227.0,1.37,0.000539815787,0.18637435565766422,10.1039/c9ta05115e
Cu3.0SbSe4,498.0,397.0,3820.0,1.3,0.00060206638,0.23063773633846152,10.1039/c9ta05115e
Cu3.0SbSe4,523.0,379.0,4518.0,1.24,0.000648970038,0.2737188144145161,10.1039/c9ta05115e
Cu3.0SbSe4,548.0,369.0,5150.0,1.2,0.00070122915,0.3202279785,10.1039/c9ta05115e
Cu3.0SbSe4,573.0,356.0,5890.0,1.12,0.00074647504,0.3819019624285714,10.1039/c9ta05115e
Cu3.0SbSe4,598.0,338.0,6670.0,1.06,0.00076200748,0.44,10.1039/c9ta05115e
Cu3.0SbSe4,623.0,330.0,7471.0,1.02,0.0008135919,0.4969291702941176,10.1039/c9ta05115e
Bi1.2Sb0.8Se2.76Cl0.24,300.0,-89.0,39724.0,0.72,0.000314653804,0.13110575166666666,10.1039/d0ra04065g
Bi1.2Sb0.8Se2.76Cl0.24,400.0,-115.0,31602.0,0.69,0.00041793645,0.24228200000000003,10.1039/d0ra04065g
Bi1.2Sb0.8Se2.76Cl0.24,500.0,-143.0,23923.0,0.65,0.000489201427,0.37630879,10.1039/d0ra04065g
Bi1.2Sb0.8Se2.76Cl0.24,600.0,-168.0,19392.0,0.62,0.000547319808,0.5296643303225806,10.1039/d0ra04065g
Bi1.2Sb0.8Se2.76Cl0.24,700.0,-188.0,15900.0,0.57,0.0005619696,0.690138105263158,10.1039/d0ra04065g
Bi1.2Sb0.8Se2.82Cl0.18,300.0,-92.0,36263.0,0.83,0.000306930032,0.11093856578313253,10.1039/d0ra04065g
Bi1.2Sb0.8Se2.82Cl0.18,400.0,-116.0,28287.0,0.77,0.000380629872,0.1977298036363636,10.1039/d0ra04065g
Bi1.2Sb0.8Se2.82Cl0.18,500.0,-144.0,22044.0,0.71,0.000457104384,0.32190449577464786,10.1039/d0ra04065g
Bi1.2Sb0.8Se2.82Cl0.18,600.0,-168.0,17680.0,0.66,0.00049900032,0.45363665454545454,10.1039/d0ra04065g
Bi1.2Sb0.8Se2.82Cl0.18,700.0,-190.0,15138.0,0.62,0.0005464818,0.6169955806451612,10.1039/d0ra04065g
Bi1.2Sb0.8Se2.88Cl0.12,300.0,-97.0,29670.0,0.82,0.00027916503,0.10213354756097562,10.1039/d0ra04065g
Bi1.2Sb0.8Se2.88Cl0.12,400.0,-123.0,22652.0,0.77,0.000342702108,0.1780270690909091,10.1039/d0ra04065g
Bi1.2Sb0.8Se2.88Cl0.12,500.0,-152.0,17127.0,0.71,0.000395702208,0.2786635267605634,10.1039/d0ra04065g
Bi1.2Sb0.8Se2.88Cl0.12,600.0,-177.0,13700.0,0.67,0.00042920729999999997,0.3843647462686567,10.1039/d0ra04065g
Bi1.2Sb0.8Se2.88Cl0.12,700.0,-197.0,11320.0,0.62,0.00043931788,0.4960040580645161,10.1039/d0ra04065g
BiSbSe2.76Cl0.24,300.0,-132.0,13260.0,0.58,0.00023104224,0.11950460689655172,10.1039/d0ra04065g
BiSbSe2.76Cl0.24,400.0,-159.0,11050.0,0.54,0.00027935505,0.20692966666666665,10.1039/d0ra04065g
BiSbSe2.76Cl0.24,500.0,-192.0,8730.0,0.49,0.00032182272,0.32839053061224494,10.1039/d0ra04065g
BiSbSe2.76Cl0.24,600.0,-222.0,7350.0,0.45,0.0003622374,0.4829832,10.1039/d0ra04065g
BiSbSe2.76Cl0.24,700.0,-245.0,6188.0,0.41,0.0003714347,0.6341568048780488,10.1039/d0ra04065g
BiSbSe2.82Cl0.18,300.0,-125.0,18010.0,0.62,0.00028140624999999997,0.13616431451612904,10.1039/d0ra04065g
BiSbSe2.82Cl0.18,400.0,-152.0,14800.0,0.58,0.0003419392,0.23582013793103448,10.1039/d0ra04065g
BiSbSe2.82Cl0.18,500.0,-182.0,11770.0,0.55,0.00038986947999999997,0.3544268,10.1039/d0ra04065g
BiSbSe2.82Cl0.18,600.0,-212.0,9834.0,0.52,0.000441979296,0.5099761107692308,10.1039/d0ra04065g
BiSbSe2.82Cl0.18,700.0,-232.0,8400.0,0.48,0.0004521216,0.659344,10.1039/d0ra04065g
BiSbSe2.88Cl0.12,300.0,-165.0,7735.0,0.56,0.000210585375,0.11281359374999998,10.1039/d0ra04065g
BiSbSe2.88Cl0.12,400.0,-195.0,6740.0,0.52,0.0002562885,0.197145,10.1039/d0ra04065g
BiSbSe2.88Cl0.12,500.0,-232.0,5450.0,0.47,0.0002933408,0.3120646808510638,10.1039/d0ra04065g
BiSbSe2.88Cl0.12,600.0,-264.0,4390.0,0.44,0.00030596544,0.4172256,10.1039/d0ra04065g
BiSbSe2.88Cl0.12,700.0,-289.0,3615.0,0.416,0.000301928415,0.5080526213942308,10.1039/d0ra04065g
Sr14.1Ga29.6Ge56.3,367.0,-125.7,61474.0,1.465,0.00097131932226,0.24,10.1063/1.2194187
Sr14.1Ga29.6Ge56.3,774.0,-160.0,31185.0,1.891,0.000798336,0.3267647086197779,10.1063/1.2194187
Sr14.1Ga29.6Ge56.3,463.0,-140.5,54450.0,1.51,0.0010748566125,0.3295752394619205,10.1063/1.2194187
Sr14.1Ga29.6Ge56.3,568.0,-150.7,46800.0,1.74,0.001062850932,0.34695363757241376,10.1063/1.2194187
Sr14.1Ga29.6Ge56.3,669.0,-161.0,38620.0,1.6246,0.00100106902,0.4122338879601133,10.1063/1.2194187
Sr14.5Ga29.2Ge56.3,367.0,-113.89,81502.0,1.6,0.0010571569080142,0.24248536577575708,10.1063/1.2194187
Sr14.5Ga29.2Ge56.3,463.0,-130.0,70237.0,1.572,0.0011870053,0.34960779510178114,10.1063/1.2194187
Sr14.5Ga29.2Ge56.3,564.0,-143.52,59949.0,1.8,0.0012348289264896002,0.386913063633408,10.1063/1.2194187
Sr14.5Ga29.2Ge56.3,669.0,-156.1,50350.0,1.6779,0.0012268890235,0.4891762064017522,10.1063/1.2194187
Sr14.5Ga29.2Ge56.3,774.0,-166.67,40300.0,1.7535,0.0011194892226699998,0.4941457988859879,10.1063/1.2194187
Sr14.7Ga28.7Ge56.6,563.0,-124.0,78042.0,1.742,0.0011999737919999999,0.3878216101584386,10.1063/1.2194187
Sr14.7Ga28.7Ge56.6,666.0,-133.6,66427.0,1.532,0.00118565286592,0.5154339482393733,10.1063/1.2194187
Sr14.7Ga28.7Ge56.6,772.0,-153.935,52325.0,1.5126,0.0012398923745731252,0.6328156242036577,10.1063/1.2194187
Sr14.8Ga28.6Ge56.6,408.0,-87.3,108391.0,2.151,0.0008260792443899998,0.15669006588150627,10.1063/1.2194187
Sr14.8Ga28.6Ge56.6,510.0,-101.0,92545.0,2.16,0.000944051545,0.2229010592361111,10.1063/1.2194187
Sr14.8Ga28.6Ge56.6,613.0,-112.5,79260.0,2.4146,0.001003134375,0.25466800789985916,10.1063/1.2194187
Sr14.8Ga28.6Ge56.6,711.0,-124.3,65608.0,2.23249,0.00101367574792,0.32283390150509966,10.1063/1.2194187
Sr15Ga29.5Ge55.6,375.0,-167.0,35082.0,1.022,0.000978401898,0.363,10.1063/1.2194187
Sr15Ga29.5Ge55.6,774.0,-193.0,21700.0,1.555,0.0008083033,0.4023323178135048,10.1063/1.2194187
Sr15Ga29.5Ge55.6,468.0,-184.0,30610.0,1.045,0.00103633216,0.4633,10.1063/1.2194187
Sr15Ga29.5Ge55.6,568.0,-196.6,26375.0,1.21,0.001019434895,0.4785446449256198,10.1063/1.2194187
Sr15Ga29.5Ge55.6,669.0,-207.6,22733.0,1.22,0.00097974137808,0.533,10.1063/1.2194187
BaCu3.96S3.0,300.0,55.0,26856.0,0.6848,8.12394e-05,0.03558969042056075,10.1063/1.5099291
BaCu3.96S3.0,400.0,68.0,23454.0,0.7144,0.00010845129599999999,0.06072301007838746,10.1063/1.5099291
BaCu3.96S3.0,500.0,84.0,20103.0,0.7728,0.000141846768,0.09177456521739129,10.1063/1.5099291
BaCu3.96S3.0,600.0,102.55,17630.0,0.844,0.00018540593907499998,0.1318051699585308,10.1063/1.5099291
BaCu3.96S3.0,700.0,129.0,14795.0,0.8328,0.000246203595,0.20694346361671467,10.1063/1.5099291
BaCu4.0S3.0,300.0,65.4,15464.0,0.7,6.614200224e-05,0.028346572388571432,10.1063/1.5099291
BaCu4.0S3.0,400.0,77.0,13920.0,0.75,8.253167999999999e-05,0.044016896,10.1063/1.5099291
BaCu4.0S3.0,500.0,92.0,12216.0,0.81,0.000103396224,0.06382482962962963,10.1063/1.5099291
BaCu4.0S3.0,600.0,111.0,10825.0,0.875,0.000133374825,0.09145702285714286,10.1063/1.5099291
BaCu4.0S3.0,700.0,141.0,9381.0,0.864,0.000186503661,0.151102503125,10.1063/1.5099291
TiS2,300.0,-251.0,58824.0,67.8,0.003705970824,0.016398100991150445,10.1103/PhysRevB.64.241104
Ba8.02Cu4.98Si35Ge5.99,417.0,-58.0,131400.0,2.17,0.00044202959999999997,0.0827,10.1103/PhysRevB.87.115206
Ba8.02Cu4.98Si35Ge5.99,466.0,-65.3,121200.0,2.19,0.0005168077079999999,0.10996912873424655,10.1103/PhysRevB.87.115206
Ba8.02Cu4.98Si35Ge5.99,517.0,-72.0,115320.0,2.225,0.00059781888,0.1378,10.1103/PhysRevB.87.115206
Ba8.02Cu4.98Si35Ge5.99,566.0,-78.5,109000.0,2.25,0.00067168525,0.1677,10.1103/PhysRevB.87.115206
Ba8.02Cu4.98Si35Ge5.99,615.0,-84.3,103623.0,2.25,0.00073639581327,0.204,10.1103/PhysRevB.87.115206
Ba8.02Cu4.98Si35Ge5.99,665.0,-90.0,95350.0,2.253,0.000772335,0.2386,10.1103/PhysRevB.87.115206
Ba8.02Cu4.98Si35Ge5.99,713.0,-94.63,90500.0,2.29,0.0008104127394499998,0.256,10.1103/PhysRevB.87.115206
Ba8.02Cu4.98Si35Ge5.99,763.0,-99.7,85119.0,2.3546,0.00084609052071,0.2741727118413871,10.1103/PhysRevB.87.115206
Ba8.02Cu4.98Si35Ge5.99,811.0,-102.1,81700.0,2.408,0.0008516742969999999,0.2868388101607143,10.1103/PhysRevB.87.115206
Ba8.02Cu5.04Si6Ge34.93,566.0,-107.0,60700.0,1.4,0.0006949543,0.282,10.1103/PhysRevB.87.115206
Ba8.02Cu5.04Si6Ge34.93,615.0,-115.52,56349.0,1.3773,0.0007519701021696,0.33577405999731647,10.1103/PhysRevB.87.115206
Ba8.02Cu5.04Si6Ge34.93,665.0,-124.7,52000.0,1.4,0.00080860468,0.384087223,10.1103/PhysRevB.87.115206
Ba8.02Cu5.04Si6Ge34.93,716.0,-130.2,47500.0,1.33,0.0008052218999999998,0.434,10.1103/PhysRevB.87.115206
Ba8.02Cu5.04Si6Ge34.93,766.0,-134.33,44660.0,1.371,0.000805869553874,0.45025242762033846,10.1103/PhysRevB.87.115206
Ba8.02Cu5.04Si6Ge34.93,814.0,-138.0,42180.0,1.39,0.00080327592,0.472,10.1103/PhysRevB.87.115206
Ba8.03Cu5Ge40.97,415.0,-113.73,45700.0,1.32,0.0005911072395300001,0.1858405336401137,10.1103/PhysRevB.87.115206
Ba8.03Cu5Ge40.97,465.0,-125.0,42120.0,1.27,0.000658125,0.2409670275590551,10.1103/PhysRevB.87.115206
Ba8.03Cu5Ge40.97,514.0,-136.4,38800.0,1.249,0.0007218724480000001,0.2970716079039232,10.1103/PhysRevB.87.115206
Ba8.03Cu5Ge40.97,564.0,-146.5,35600.0,1.237,0.0007640561,0.348365109458367,10.1103/PhysRevB.87.115206
Ba8.03Cu5Ge40.97,613.0,-156.7,32900.0,1.2536,0.0008078558809999999,0.39503482374999993,10.1103/PhysRevB.87.115206
Ba8.03Cu5Ge40.97,809.0,-163.0,27310.0,1.488,0.00072559939,0.399,10.1103/PhysRevB.87.115206
Ba8.03Cu5Ge40.97,760.0,-165.1,27735.0,1.38,0.0007560009073499999,0.418,10.1103/PhysRevB.87.115206
Ba8.03Cu5Ge40.97,711.0,-167.0,28630.0,1.32,0.0007984620699999999,0.4300807058863636,10.1103/PhysRevB.87.115206
Ba8.03Cu5Ge40.97,661.0,-166.8,30340.0,1.28,0.0008441267616000001,0.4367,10.1103/PhysRevB.87.115206
Ba8.04Cu4.99Si18Ge22.98,760.0,-116.6,27550.0,1.87,0.000374557678,0.152,10.1103/PhysRevB.87.115206
Ba8.04Cu4.99Si18Ge22.98,712.0,-132.3,25850.0,1.76,0.0004524600465000001,0.18304065517500004,10.1103/PhysRevB.87.115206
Ba8.04Cu4.99Si18Ge22.98,417.0,-154.0,28650.0,1.3,0.0006794634,0.21795095215384616,10.1103/PhysRevB.87.115206
Ba8.04Cu4.99Si18Ge22.98,663.0,-147.0,25100.0,1.649,0.0005423859,0.21807268144329897,10.1103/PhysRevB.87.115206
Ba8.04Cu4.99Si18Ge22.98,615.0,-160.0,25000.0,1.526,0.0006399999999999999,0.2567,10.1103/PhysRevB.87.115206
Ba8.04Cu4.99Si18Ge22.98,466.0,-162.65,27400.0,1.307,0.0007248676165000001,0.2584455312081102,10.1103/PhysRevB.87.115206
Ba8.04Cu4.99Si18Ge22.98,514.0,-167.8,26350.0,1.36,0.0007419327340000002,0.281,10.1103/PhysRevB.87.115206
Ba8.04Cu4.99Si18Ge22.98,566.0,-169.8,25500.0,1.416,0.0007352170200000001,0.2938791195762712,10.1103/PhysRevB.87.115206
Ba8.04Cu4.9Si3.23Ge37.83,417.0,-80.8,85500.0,1.563,0.00055819872,0.1489244185796545,10.1103/PhysRevB.87.115206
Ba8.04Cu4.9Si3.23Ge37.83,466.0,-89.8,77600.0,1.55,0.0006257695039999999,0.1881345734606451,10.1103/PhysRevB.87.115206
Ba8.04Cu4.9Si3.23Ge37.83,517.0,-99.5,71000.0,1.522,0.00070291775,0.237,10.1103/PhysRevB.87.115206
Ba8.04Cu4.9Si3.23Ge37.83,663.0,-129.8,55000.0,1.506,0.0009266422000000003,0.4079440760956176,10.1103/PhysRevB.87.115206
Ba8.04Cu4.9Si3.23Ge37.83,712.0,-137.0,50825.0,1.514,0.000953934425,0.44861381149273444,10.1103/PhysRevB.87.115206
Ba8.04Cu4.9Si3.23Ge37.83,763.0,-143.0,47800.0,1.53,0.0009774622,0.483,10.1103/PhysRevB.87.115206
Ba8.04Cu4.9Si3.23Ge37.83,810.0,-143.1,45500.0,1.5258,0.0009317312549999998,0.49462728834054265,10.1103/PhysRevB.87.115206
Ba8.07Cu4.89Si41.03,417.0,-54.3,150300.0,2.861,0.00044315804699999995,0.0638,10.1103/PhysRevB.87.115206
Ba8.07Cu4.89Si41.03,466.0,-60.0,143000.0,2.715,0.0005147999999999999,0.089,10.1103/PhysRevB.87.115206
Ba8.07Cu4.89Si41.03,517.0,-66.0,136190.0,2.7,0.00059324364,0.11359517106666665,10.1103/PhysRevB.87.115206
Ba8.07Cu4.89Si41.03,566.0,-72.6,128829.0,2.685,0.00067902674004,0.143139342593162,10.1103/PhysRevB.87.115206
Ba8.07Cu4.89Si41.03,615.0,-78.0,123300.0,2.7,0.0007501572,0.17086914,10.1103/PhysRevB.87.115206
Ba8.07Cu4.89Si41.03,665.0,-82.6,115320.0,2.723,0.0007868006831999999,0.19214926710539842,10.1103/PhysRevB.87.115206
Ba8.07Cu4.89Si41.03,713.0,-87.0,110000.0,2.8,0.00083259,0.21,10.1103/PhysRevB.87.115206
Ba8.07Cu4.89Si41.03,763.0,-91.0,103700.0,2.88,0.0008587397,0.22750638579861113,10.1103/PhysRevB.87.115206
Ba8.07Cu4.89Si41.03,811.0,-92.5,100000.0,2.918,0.0008556249999999999,0.23780393248800547,10.1103/PhysRevB.87.115206
Ba8Cu5.04Si13.01Ge27.96,417.0,-83.0,80226.0,1.873,0.000552676914,0.122,10.1103/PhysRevB.87.115206
Ba8Cu5.04Si13.01Ge27.96,466.0,-91.8,74300.0,1.87,0.000626143932,0.15603372850909092,10.1103/PhysRevB.87.115206
Ba8Cu5.04Si13.01Ge27.96,517.0,-99.5,69600.0,1.864,0.0006890574,0.1906,10.1103/PhysRevB.87.115206
Ba8Cu5.04Si13.01Ge27.96,566.0,-106.0,65100.0,1.843,0.0007314636,0.2246383058057515,10.1103/PhysRevB.87.115206
Ba8Cu5.04Si13.01Ge27.96,615.0,-111.94,61210.0,1.821,0.0007669957979559999,0.25903482468036243,10.1103/PhysRevB.87.115206
Ba8Cu5.04Si13.01Ge27.96,665.0,-116.2,57450.0,1.814,0.000775715178,0.2843718816813671,10.1103/PhysRevB.87.115206
Ba8Cu5.04Si13.01Ge27.96,713.0,-120.4,53800.0,1.81,0.0007798934080000001,0.30866,10.1103/PhysRevB.87.115206
Ba8Cu5.04Si13.01Ge27.96,763.0,-124.78,50710.0,1.81,0.000789557154364,0.33283541921532145,10.1103/PhysRevB.87.115206
Ba8Cu5.04Si13.01Ge27.96,811.0,-124.2,49200.0,1.81,0.0007589414880000001,0.34005610318674034,10.1103/PhysRevB.87.115206
Ba8Cu5.18Si9.98Ge30.85,415.0,-90.4,69900.0,1.67,0.000571233984,0.14195335530538924,10.1103/PhysRevB.87.115206
Ba8Cu5.18Si9.98Ge30.85,466.0,-101.0,65700.0,1.68,0.0006702057,0.18590229535714287,10.1103/PhysRevB.87.115206
Ba8Cu5.18Si9.98Ge30.85,514.0,-111.34,60944.0,1.654,0.0007554981222464,0.23477994850946166,10.1103/PhysRevB.87.115206
Ba8Cu5.18Si9.98Ge30.85,566.0,-119.0,56800.0,1.67,0.0008043448,0.271,10.1103/PhysRevB.87.115206
Ba8Cu5.18Si9.98Ge30.85,613.0,-126.0,52780.0,1.7,0.00083793528,0.30214960390588236,10.1103/PhysRevB.87.115206
Ba8Cu5.18Si9.98Ge30.85,663.0,-132.5,49306.0,1.64,0.0008656284625,0.3499461406326219,10.1103/PhysRevB.87.115206
Ba8Cu5.18Si9.98Ge30.85,809.0,-135.5,41600.0,1.64,0.0007637863999999999,0.3767702424390244,10.1103/PhysRevB.87.115206
Ba8Cu5.18Si9.98Ge30.85,711.0,-139.1,46254.0,1.666,0.0008949598577399999,0.378,10.1103/PhysRevB.87.115206
Ba8Cu5.18Si9.98Ge30.85,760.0,-140.0,43500.0,1.66,0.0008526,0.3903469879518072,10.1103/PhysRevB.87.115206
Ba8Cu5Si25Ge16,415.0,-66.2,107000.0,1.88,0.00046892108,0.10351183414893618,10.1103/PhysRevB.87.115206
Ba8Cu5Si25Ge16,465.0,-75.5,100000.0,1.87,0.0005700249999999999,0.1417441844919786,10.1103/PhysRevB.87.115206
Ba8Cu5Si25Ge16,514.0,-83.1,94600.0,1.885,0.0006532707059999998,0.1781332322992042,10.1103/PhysRevB.87.115206
Ba8Cu5Si25Ge16,564.0,-91.0,88700.0,1.895,0.0007345247,0.21861315609498677,10.1103/PhysRevB.87.115206
Ba8Cu5Si25Ge16,613.0,-97.5,84000.0,1.903,0.000798525,0.255,10.1103/PhysRevB.87.115206
Ba8Cu5Si25Ge16,661.0,-102.5,78400.0,1.91,0.00082369,0.2843,10.1103/PhysRevB.87.115206
Ba8Cu5Si25Ge16,711.0,-108.0,72800.0,1.914,0.0008491392,0.313,10.1103/PhysRevB.87.115206
Ba8Cu5Si25Ge16,809.0,-112.0,65700.0,2.05,0.0008241408,0.3244,10.1103/PhysRevB.87.115206
Ba8Cu5Si25Ge16,760.0,-111.0,68550.0,1.924,0.00084460455,0.332,10.1103/PhysRevB.87.115206
SnS,300.0,211.3,69230.0,3.279,0.0030909595787,0.303,10.1126/science.aax5123
SnS,423.0,256.4,38149.0,2.155,0.0025079518830399996,0.49228011439717856,10.1126/science.aax5123
SnS,573.0,305.2,19318.0,1.466,0.0017994145187199997,0.6935,10.1126/science.aax5123
SnS,723.0,413.0,6500.0,1.032,0.0011086985,0.788,10.1126/science.aax5123
SnS,873.0,361.0,5700.0,0.729,0.0007428297,0.9113,10.1126/science.aax5123
SnS0.88Se0.12,300.0,184.0,102724.0,2.37,0.0034778237439999997,0.44023085367088605,10.1126/science.aax5123
SnS0.88Se0.12,423.0,213.0,54487.0,1.82,0.002472020703,0.5745410754774726,10.1126/science.aax5123
SnS0.88Se0.12,573.0,250.0,23000.0,1.27,0.00156,0.7038425196850394,10.1126/science.aax5123
SnS0.88Se0.12,872.0,378.0,6200.0,1.0,0.000803,0.72,10.1126/science.aax5123
SnS0.88Se0.12,723.0,377.0,8150.0,0.99,0.00115835135,0.83,10.1126/science.aax5123
SnS0.91Se0.09,300.0,203.5,128084.0,2.3,0.005304246629,0.6855,10.1126/science.aax5123
SnS0.91Se0.09,423.0,242.5,73350.0,1.71,0.0042705,1.0538,10.1126/science.aax5123
SnS0.91Se0.09,573.0,293.3,31650.0,1.217,0.00271,1.2849,10.1126/science.aax5123
SnS0.91Se0.09,723.0,375.4,12200.0,0.873,0.0017192869519999997,1.423876822790378,10.1126/science.aax5123
SnS0.91Se0.09,873.0,379.3,7500.0,0.628,0.00112,1.6425,10.1126/science.aax5123
SnS0.94Se0.06,300.0,218.0,88600.0,2.55,0.0042106264,0.4953678117647059,10.1126/science.aax5123
SnS0.94Se0.06,423.0,259.0,47100.0,1.81,0.0031595151,0.7383839156353591,10.1126/science.aax5123
SnS0.94Se0.06,573.0,305.0,20600.0,1.33,0.001916315,0.825600372180451,10.1126/science.aax5123
SnS0.94Se0.06,723.0,370.0,9400.0,1.03,0.001295,0.9033007572815533,10.1126/science.aax5123
SnS0.94Se0.06,873.0,382.0,6730.0,0.67,0.0009820685199999999,1.25,10.1126/science.aax5123
SnS0.97Se0.03,300.0,215.0,73400.0,2.92,0.003392915,0.34858715753424657,10.1126/science.aax5123
SnS0.97Se0.03,423.0,252.8,41300.0,2.19,0.002618,0.508,10.1126/science.aax5123
SnS0.97Se0.03,573.0,300.0,20200.0,1.49,0.0017623,0.6865,10.1126/science.aax5123
TlCr5Se8,323.0,226.0,6670.0,0.706,0.00034067692,0.15586210362606231,dx.doi.org/10.1021/cm400365q
TlCr5Se8,423.0,247.4,5878.0,0.706,0.00035977333528,0.21555824479240795,dx.doi.org/10.1021/cm400365q
TlCr5Se8,523.0,267.0,5400.0,0.705,0.0003849606,0.2855807004255319,dx.doi.org/10.1021/cm400365q
TlCr5Se8,623.0,284.0,5010.0,0.69,0.00040408656,0.38,dx.doi.org/10.1021/cm400365q
TlCr5Se8,723.0,296.0,4880.0,0.68,0.00042756608,0.4546033468235294,dx.doi.org/10.1021/cm400365q
TlCr5Se8,823.0,295.0,5000.0,0.7047,0.00043512499999999996,0.5081706754647367,dx.doi.org/10.1021/cm400365q
LaCo0.5(Ni0.5Fe0.5)0.5O3,300.0,109.0,1060.0,0.07,1.259386e-05,0.052,dx.doi.org/10.1021/jp3021408
LaCo0.5Fe0.5O3,300.0,655.45,5.3,0.22,2.2769579232500004e-06,0.0021,dx.doi.org/10.1021/jp3021408
LaCo0.75Fe0.25O3,300.0,628.7,21.5,0.31,8.498169335e-06,0.0071,dx.doi.org/10.1021/jp3021408
LaCo0.75Ni0.25O3,300.0,114.46,4340.0,0.33,5.685873754399999e-05,0.049,dx.doi.org/10.1021/jp3021408
LaCo0.8(Ni0.5Fe0.5)0.2O3,300.0,234.0,1380.0,0.1568,7.556328e-05,0.1577,dx.doi.org/10.1021/jp3021408
LaCo0.9(Ni0.5Fe0.5)0.1O3,300.0,327.5,828.6,0.48,8.887252875e-05,0.05554533046875,dx.doi.org/10.1021/jp3021408
LaCo0.95Fe0.05O3,300.0,614.5,45.0,0.291,1.699246125e-05,0.0262,dx.doi.org/10.1021/jp3021408
LaCo0.95Ni0.05O3,300.0,302.4,1496.0,0.551,0.00013680285695999997,0.072,dx.doi.org/10.1021/jp3021408
LaCo0.9Fe0.1O3,300.0,598.8,39.4,0.2568,1.4127320735999997e-05,0.0193,dx.doi.org/10.1021/jp3021408
LaCo0.9Ni0.1O3,300.0,265.0,1518.0,0.425,0.00010660155,0.072,dx.doi.org/10.1021/jp3021408
LaCoO3,300.0,600.0,64.0,0.434,2.304e-05,0.0152,dx.doi.org/10.1021/jp3021408
Bi0.92Ag0.08CuSeO,323.0,184.7,2420.0,0.5263,8.255609779999999e-05,0.05066619720577617,http://dx.doi.org/10.1016/j.jeurceramsoc.2014.09.015
Bi0.92Ag0.08CuSeO,373.0,194.0,2190.0,0.525,8.242284e-05,0.058559465371428567,http://dx.doi.org/10.1016/j.jeurceramsoc.2014.09.015
Bi0.92Ag0.08CuSeO,423.0,203.3,1910.0,0.484,7.89419999e-05,0.06899269825971076,http://dx.doi.org/10.1016/j.jeurceramsoc.2014.09.015
Bi0.92Ag0.08CuSeO,473.0,221.49,1675.0,0.445,8.21718486675e-05,0.08734221217916292,http://dx.doi.org/10.1016/j.jeurceramsoc.2014.09.015
Bi0.92Ag0.08CuSeO,523.0,255.0,1880.0,0.44,0.000122247,0.14530722954545455,http://dx.doi.org/10.1016/j.jeurceramsoc.2014.09.015
Bi0.92Ag0.08CuSeO,573.0,293.4,2020.0,0.425,0.00017388879119999997,0.23444300554729405,http://dx.doi.org/10.1016/j.jeurceramsoc.2014.09.015
Bi0.92Ag0.08CuSeO,673.0,331.0,2210.0,0.428,0.00024212981,0.38073215450934583,http://dx.doi.org/10.1016/j.jeurceramsoc.2014.09.015
Bi0.92Ag0.08CuSeO,723.0,333.0,2310.0,0.411,0.00025615359,0.4506059502919708,http://dx.doi.org/10.1016/j.jeurceramsoc.2014.09.015
Bi0.92Ag0.08CuSeO,773.0,335.5,2325.0,0.404,0.00026170258125,0.5007329091738861,http://dx.doi.org/10.1016/j.jeurceramsoc.2014.09.015
Bi0.94Ag0.06CuSeO,323.0,223.0,1662.0,0.552,8.2649598e-05,0.048361993032608686,http://dx.doi.org/10.1016/j.jeurceramsoc.2014.09.015
Bi0.94Ag0.06CuSeO,373.0,235.5,1576.0,0.55,8.7405354e-05,0.05927672189454545,http://dx.doi.org/10.1016/j.jeurceramsoc.2014.09.015
Bi0.94Ag0.06CuSeO,423.0,250.0,1430.0,0.518,8.9375e-05,0.07298383204633205,http://dx.doi.org/10.1016/j.jeurceramsoc.2014.09.015
Bi0.94Ag0.06CuSeO,473.0,260.3,1470.0,0.497,9.960145230000001e-05,0.09479172422112678,http://dx.doi.org/10.1016/j.jeurceramsoc.2014.09.015
Bi0.94Ag0.06CuSeO,523.0,274.0,1580.0,0.492,0.00011862007999999999,0.1260941094308943,http://dx.doi.org/10.1016/j.jeurceramsoc.2014.09.015
Bi0.94Ag0.06CuSeO,573.0,296.7,1649.0,0.48,0.00014516293760999998,0.17328825677193746,http://dx.doi.org/10.1016/j.jeurceramsoc.2014.09.015
Bi0.94Ag0.06CuSeO,673.0,322.3,1934.0,0.487,0.00020089867886,0.27762794840406574,http://dx.doi.org/10.1016/j.jeurceramsoc.2014.09.015
Bi0.96Ag0.04CuSeO,323.0,229.0,1623.0,0.575,8.5111743e-05,0.047810596502608695,http://dx.doi.org/10.1016/j.jeurceramsoc.2014.09.015
Bi0.96Ag0.04CuSeO,373.0,249.0,1565.0,0.57,9.703156499999999e-05,0.06349609428947368,http://dx.doi.org/10.1016/j.jeurceramsoc.2014.09.015
Bi0.96Ag0.04CuSeO,423.0,267.8,1477.0,0.538,0.00010592577268000002,0.08328364654951674,http://dx.doi.org/10.1016/j.jeurceramsoc.2014.09.015
Bi0.96Ag0.04CuSeO,473.0,275.2,1483.0,0.526,0.00011231506432,0.1009981471926996,http://dx.doi.org/10.1016/j.jeurceramsoc.2014.09.015
Bi0.96Ag0.04CuSeO,523.0,280.2,1596.0,0.52,0.00012530521584,0.1260281305467692,http://dx.doi.org/10.1016/j.jeurceramsoc.2014.09.015
Bi0.96Ag0.04CuSeO,573.0,283.47,1781.0,0.513,0.00014311268404290002,0.15985100966195262,http://dx.doi.org/10.1016/j.jeurceramsoc.2014.09.015
Bi0.96Ag0.04CuSeO,623.0,288.4,1947.0,0.52,0.00016194086831999995,0.1940176172372307,http://dx.doi.org/10.1016/j.jeurceramsoc.2014.09.015
Bi0.96Ag0.04CuSeO,723.0,313.3,2360.0,0.49,0.00023165026040000003,0.3418023229983674,http://dx.doi.org/10.1016/j.jeurceramsoc.2014.09.015
Bi0.96Ag0.04CuSeO,823.0,340.0,2675.0,0.468,0.00030923,0.5437954914529913,http://dx.doi.org/10.1016/j.jeurceramsoc.2014.09.015
Bi0.96Ag0.04CuSeO,873.0,343.0,2735.0,0.466,0.00032177001499999997,0.6028009079291845,http://dx.doi.org/10.1016/j.jeurceramsoc.2014.09.015
Bi0.9Ag0.1CuSeO,323.0,159.8,2600.0,0.56,6.639370400000002e-05,0.03829493998571429,http://dx.doi.org/10.1016/j.jeurceramsoc.2014.09.015
Bi0.9Ag0.1CuSeO,373.0,178.5,2351.0,0.555,7.490814974999999e-05,0.05034367541756757,http://dx.doi.org/10.1016/j.jeurceramsoc.2014.09.015
Bi0.9Ag0.1CuSeO,423.0,200.0,2079.0,0.55,8.316e-05,0.06395759999999999,http://dx.doi.org/10.1016/j.jeurceramsoc.2014.09.015
Bi0.9Ag0.1CuSeO,473.0,235.0,1870.0,0.53,0.00010327075,0.09216427311320755,http://dx.doi.org/10.1016/j.jeurceramsoc.2014.09.015
Bi0.9Ag0.1CuSeO,523.0,266.0,1900.0,0.52,0.00013443639999999999,0.1352119946153846,http://dx.doi.org/10.1016/j.jeurceramsoc.2014.09.015
Bi0.9Ag0.1CuSeO,573.0,288.4,1934.0,0.504,0.00016085959903999996,0.18288204414666662,http://dx.doi.org/10.1016/j.jeurceramsoc.2014.09.015
Bi0.9Ag0.1CuSeO,623.0,315.7,2030.0,0.495,0.0002023229747,0.25464083482444444,http://dx.doi.org/10.1016/j.jeurceramsoc.2014.09.015
Bi0.9Ag0.1CuSeO,673.0,317.4,2106.0,0.484,0.00021216425255999997,0.29501351647289253,http://dx.doi.org/10.1016/j.jeurceramsoc.2014.09.015
Bi0.9Ag0.1CuSeO,723.0,325.0,2130.0,0.464,0.00022498125,0.3505634563577586,http://dx.doi.org/10.1016/j.jeurceramsoc.2014.09.015
Bi0.9Ag0.1CuSeO,773.0,325.7,2200.0,0.45,0.00023337707799999996,0.400889958431111,http://dx.doi.org/10.1016/j.jeurceramsoc.2014.09.015
Bi0.9Ag0.1CuSeO,823.0,334.7,2500.0,0.435,0.000280060225,0.5298610693678161,http://dx.doi.org/10.1016/j.jeurceramsoc.2014.09.015
Bi0.9Ag0.1CuSeO,873.0,336.0,2600.0,0.425,0.0002935296,0.6029443312941176,http://dx.doi.org/10.1016/j.jeurceramsoc.2014.09.015
BiCuSeO,323.0,487.6,536.0,0.812,0.00012743601536,0.05069191251389162,http://dx.doi.org/10.1016/j.jeurceramsoc.2014.09.015
BiCuSeO,373.0,463.6,497.0,0.722,0.00010681770512,0.05518421608000001,http://dx.doi.org/10.1016/j.jeurceramsoc.2014.09.015
BiCuSeO,423.0,443.0,500.0,0.658,9.812449999999999e-05,0.0630800357142857,http://dx.doi.org/10.1016/j.jeurceramsoc.2014.09.015
BiCuSeO,473.0,424.0,589.0,0.6086,0.000105888064,0.08229552131449228,http://dx.doi.org/10.1016/j.jeurceramsoc.2014.09.015
BiCuSeO,523.0,408.3,848.0,0.57,0.00014136913872,0.12971238517642106,http://dx.doi.org/10.1016/j.jeurceramsoc.2014.09.015
BiCuSeO,573.0,390.0,1218.0,0.541,0.0001852578,0.19621574750462106,http://dx.doi.org/10.1016/j.jeurceramsoc.2014.09.015
BiCuSeO,623.0,373.6,1550.0,0.516,0.00021634428800000003,0.2612063787286822,http://dx.doi.org/10.1016/j.jeurceramsoc.2014.09.015
BiCuSeO,673.0,363.0,1800.0,0.493,0.0002371842,0.3237828937119675,http://dx.doi.org/10.1016/j.jeurceramsoc.2014.09.015
BiCuSeO,723.0,350.0,2000.0,0.478,0.000245,0.3705753138075314,http://dx.doi.org/10.1016/j.jeurceramsoc.2014.09.015
BiCuSeO,873.0,326.4,2450.0,0.437,0.000261015552,0.5214338144073226,http://dx.doi.org/10.1016/j.jeurceramsoc.2014.09.015
Bi2Te3,373.0,-143.4,107500.0,0.9,0.0022105827,0.9161637189999999,http://dx.doi.org/10.1016/j.pnsc.2013.06.007
Bi2Te3,473.0,-156.8,77300.0,0.9587,0.0019005163520000004,0.9376700057327633,http://dx.doi.org/10.1016/j.pnsc.2013.06.007
Bi2Te3,498.0,-158.16,72257.0,0.9386,0.0018074789116991998,0.9590075623547853,http://dx.doi.org/10.1016/j.pnsc.2013.06.007
Bi2Te3,398.0,-147.44,98421.0,0.8415,0.0021395301838656,1.0119227726423157,http://dx.doi.org/10.1016/j.pnsc.2013.06.007
Bi2Te3,458.0,-155.03,83333.0,0.8682,0.0020028503968997,1.038,http://dx.doi.org/10.1016/j.pnsc.2013.06.007
Bi2Te3,423.0,-151.8,90500.0,0.755,0.0020854132200000004,1.1683838305430465,http://dx.doi.org/10.1016/j.pnsc.2013.06.007
Ce0.2Bi1.8Te3,498.0,-154.63,59028.0,0.67,0.0014113852693331996,1.049059498698408,http://dx.doi.org/10.1016/j.pnsc.2013.06.007
Ce0.2Bi1.8Te3,373.0,-141.2,84083.0,0.577,0.0016763997675199995,1.0837038358491504,http://dx.doi.org/10.1016/j.pnsc.2013.06.007
Ce0.2Bi1.8Te3,458.0,-152.58,67400.0,0.566,0.00156911624136,1.242,http://dx.doi.org/10.1016/j.pnsc.2013.06.007
Ce0.2Bi1.8Te3,473.0,-155.03,63090.0,0.5693,0.0015163240437810002,1.2598300943411436,http://dx.doi.org/10.1016/j.pnsc.2013.06.007
Ce0.2Bi1.8Te3,423.0,-150.18,72257.0,0.5386,0.0016296867191268002,1.2799062053298118,http://dx.doi.org/10.1016/j.pnsc.2013.06.007
Ce0.2Bi1.8Te3,398.0,-146.5,77900.0,0.514,0.001671909275,1.293,http://dx.doi.org/10.1016/j.pnsc.2013.06.007
Sm0.2Bi1.8Te3,373.0,-142.6,74600.0,0.734,0.0015169730959999996,0.766,http://dx.doi.org/10.1016/j.pnsc.2013.06.007
Sm0.2Bi1.8Te3,498.0,-155.8,52300.0,0.81,0.001269511372,0.7805143990814816,http://dx.doi.org/10.1016/j.pnsc.2013.06.007
Sm0.2Bi1.8Te3,473.0,-155.8,55600.0,0.7364,0.0013496143840000003,0.8668761591960892,http://dx.doi.org/10.1016/j.pnsc.2013.06.007
Sm0.2Bi1.8Te3,458.0,-154.8,56600.0,0.69,0.0013563080640000003,0.92,http://dx.doi.org/10.1016/j.pnsc.2013.06.007
Sm0.2Bi1.8Te3,398.0,-147.7,69000.0,0.6,0.0015052550099999998,0.993,http://dx.doi.org/10.1016/j.pnsc.2013.06.007
Sm0.2Bi1.8Te3,423.0,-152.27,64000.0,0.621,0.0014839137856000003,1.0107818539594204,http://dx.doi.org/10.1016/j.pnsc.2013.06.007
Y0.2Bi1.8Te3,498.0,-152.33,59045.0,0.829,0.0013701055044005,0.827,http://dx.doi.org/10.1016/j.pnsc.2013.06.007
Y0.2Bi1.8Te3,473.0,-152.13,62334.0,0.753,0.0014426292291246,0.9061933935935401,http://dx.doi.org/10.1016/j.pnsc.2013.06.007
Y0.2Bi1.8Te3,458.0,-150.0,66600.0,0.74,0.0014985,0.925,http://dx.doi.org/10.1016/j.pnsc.2013.06.007
Y0.2Bi1.8Te3,373.0,-138.4,84900.0,0.631,0.001626222144,0.963,http://dx.doi.org/10.1016/j.pnsc.2013.06.007
Y0.2Bi1.8Te3,398.0,-143.3,78100.0,0.596,0.0016037749090000001,1.070977204332215,http://dx.doi.org/10.1016/j.pnsc.2013.06.007
Y0.2Bi1.8Te3,423.0,-147.4,72086.0,0.58,0.00156619522136,1.1422423769573793,http://dx.doi.org/10.1016/j.pnsc.2013.06.007
Cu3P0.6Ge0.4S4,350.0,57.0,97400.0,1.63,0.0003164526,0.06794994478527608,https://doi.org/10.1002/adfm.202000973
Cu3P0.6Ge0.4S4,400.0,65.0,89800.0,1.582,0.000379405,0.09593046776232617,https://doi.org/10.1002/adfm.202000973
Cu3P0.6Ge0.4S4,500.0,82.0,73200.0,1.52,0.0004921968,0.16190684210526315,https://doi.org/10.1002/adfm.202000973
Cu3P0.7Ge0.3S4,350.0,68.3,57975.0,1.307,0.00027044699774999995,0.07242268493687834,https://doi.org/10.1002/adfm.202000973
Cu3P0.7Ge0.3S4,400.0,78.0,54300.0,1.26,0.0003303612,0.10487657142857143,https://doi.org/10.1002/adfm.202000973
Cu3P0.7Ge0.3S4,500.0,97.0,47000.0,1.2,0.000442223,0.18425958333333334,https://doi.org/10.1002/adfm.202000973
Cu3P0.8Ge0.2S4,350.0,85.0,32250.0,1.035,0.00023300625,0.07879438405797103,https://doi.org/10.1002/adfm.202000973
Cu3P0.8Ge0.2S4,400.0,96.0,30740.0,0.982,0.00028329984,0.11539708350305498,https://doi.org/10.1002/adfm.202000973
Cu3P0.8Ge0.2S4,500.0,121.6,27600.0,0.9248,0.00040810905599999997,0.22064719723183393,https://doi.org/10.1002/adfm.202000973
Cu3P0.9Ge0.1S4,350.0,127.0,7375.0,0.792,0.000118951375,0.052566895517676765,https://doi.org/10.1002/adfm.202000973
Cu3P0.9Ge0.1S4,400.0,143.7,7600.0,0.7345,0.00015693764399999998,0.08546638202859085,https://doi.org/10.1002/adfm.202000973
Cu3P0.9Ge0.1S4,500.0,177.0,7940.0,0.6748,0.00024875225999999997,0.18431554534676944,https://doi.org/10.1002/adfm.202000973
Yb10LaCdSb9,323.0,31.58,28782.0,0.8866,2.8704184984799998e-05,0.010457310794146628,https://doi.org/10.1002/asia.201200827
Yb10LaCdSb9,473.0,40.73,28800.0,0.8472,4.7777267519999995e-05,0.026674513145609067,https://doi.org/10.1002/asia.201200827
Yb10LaCdSb9,573.0,48.55,27725.0,0.85648,6.535066681249998e-05,0.04372073146315441,https://doi.org/10.1002/asia.201200827
Yb10LaCdSb9,673.0,52.14,29695.0,0.882,8.0728221222e-05,0.06159874476463266,https://doi.org/10.1002/asia.201200827
Yb10LaCdSb9,1023.0,57.74,38935.0,1.5926,0.000129805692406,0.08338014776550169,https://doi.org/10.1002/asia.201200827
Yb10LaCdSb9,773.0,56.54,31707.0,0.9144,0.0001013600371212,0.08568603313067322,https://doi.org/10.1002/asia.201200827
Yb10LaCdSb9,973.0,59.49,37440.0,1.287,0.000132502410144,0.10017470479418183,https://doi.org/10.1002/asia.201200827
Yb10LaCdSb9,873.0,60.17,33669.0,1.0,0.0001218962206341,0.1064154006135693,https://doi.org/10.1002/asia.201200827
Bi2.0S2.79Se0.21,323.0,-508.0,444.0,0.716,0.000114580416,0.05168921001117319,https://doi.org/10.1007/s11467-018-0845-4
Bi2.0S2.79Se0.21,423.0,-529.7,379.0,0.608,0.00010634061211000002,0.07398368243837172,https://doi.org/10.1007/s11467-018-0845-4
Bi2.0S2.79Se0.21,523.0,-553.0,292.0,0.55,8.9296228e-05,0.0849125949890909,https://doi.org/10.1007/s11467-018-0845-4
Bi2.0S2.79Se0.21,623.0,-561.0,268.0,0.51,8.4345228e-05,0.1030334844,https://doi.org/10.1007/s11467-018-0845-4
Bi2.0S2.79Se0.21,723.0,-536.0,419.0,0.48,0.000120377024,0.18131789239999999,https://doi.org/10.1007/s11467-018-0845-4
Bi2.0S2.85Se0.15,323.0,-439.0,938.0,0.77,0.000180772298,0.07583045747272728,https://doi.org/10.1007/s11467-018-0845-4
Bi2.0S2.85Se0.15,423.0,-470.0,718.0,0.64,0.0001586062,0.10482878531249999,https://doi.org/10.1007/s11467-018-0845-4
Bi2.0S2.85Se0.15,523.0,-508.0,530.0,0.57,0.00013677392,0.12549607045614036,https://doi.org/10.1007/s11467-018-0845-4
Bi2.0S2.85Se0.15,623.0,-516.0,403.0,0.53,0.000107301168,0.12612948615849054,https://doi.org/10.1007/s11467-018-0845-4
Bi2.0S2.85Se0.15,723.0,-495.0,547.0,0.51,0.000134028675,0.1900053569117647,https://doi.org/10.1007/s11467-018-0845-4
Bi2.0S2.91Se0.09,323.0,-461.0,623.0,0.8147,0.000132400583,0.05249219136982938,https://doi.org/10.1007/s11467-018-0845-4
Bi2.0S2.91Se0.09,423.0,-476.0,562.0,0.66,0.000127335712,0.0816106154181818,https://doi.org/10.1007/s11467-018-0845-4
Bi2.0S2.91Se0.09,523.0,-483.0,464.0,0.585,0.000108246096,0.09677386018461538,https://doi.org/10.1007/s11467-018-0845-4
Bi2.0S2.91Se0.09,623.0,-518.0,373.0,0.55,0.000100084852,0.11336884144727272,https://doi.org/10.1007/s11467-018-0845-4
Bi2.0S2.91Se0.09,723.0,-475.0,470.0,0.52,0.000106720625,0.14838271514423076,https://doi.org/10.1007/s11467-018-0845-4
Bi2.0S3.0,323.0,-664.1,4.0,0.71,1.7641152400000002e-06,0.0008025482007323944,https://doi.org/10.1007/s11467-018-0845-4
Bi2.0S3.0,423.0,-641.0,33.5,0.576,1.37645135e-05,0.010108314601562501,https://doi.org/10.1007/s11467-018-0845-4
Bi2.0S3.0,523.0,-627.0,72.4,0.505,2.84625396e-05,0.0294770459619802,https://doi.org/10.1007/s11467-018-0845-4
Bi2.0S3.0,623.0,-601.0,83.0,0.47,2.9979683e-05,0.039739026614893626,https://doi.org/10.1007/s11467-018-0845-4
Bi2.0S3.0,723.0,-501.0,346.0,0.44,8.6846346e-05,0.14270433672272725,https://doi.org/10.1007/s11467-018-0845-4
Cu3Sb0.90Ge0.10S4,323.0,91.2,123060.0,3.995223755253172,0.0010235441664,0.08275,https://doi.org/10.1007/s11664-014-3064-y
Cu3Sb0.92Ge0.08S4,323.0,105.3,100816.0,3.8824491688722578,0.00111785688144,0.093,https://doi.org/10.1007/s11664-014-3064-y
Cu3Sb0.94Ge0.06S4,323.0,132.45,58163.0,3.4438268586585425,0.0010203536544074999,0.0957,https://doi.org/10.1007/s11664-014-3064-y
Cu3Sb0.98Ge0.02S4,323.0,192.0,22857.0,3.427707112141058,0.0008426004479999999,0.0794,https://doi.org/10.1007/s11664-014-3064-y
Cu3SbS4,323.0,497.0,1650.0,4.205860912140575,0.00040756485,0.0313,https://doi.org/10.1007/s11664-014-3064-y
Bi2Te1.95Se1.05,323.0,-167.4,52250.0,0.98,0.0014641892099999999,0.503,https://doi.org/10.1007/s11664-020-08258-9
Bi2Te1.95Se1.05,373.0,-176.4,47800.0,0.96,0.0014873906880000002,0.573,https://doi.org/10.1007/s11664-020-08258-9
Bi2Te1.95Se1.05,423.0,-184.7,43460.0,0.925,0.001484,0.673,https://doi.org/10.1007/s11664-020-08258-9
Bi2Te1.95Se1.05,573.0,-185.0,33000.0,0.9322,0.00113,0.706,https://doi.org/10.1007/s11664-020-08258-9
Bi2Te1.95Se1.05,473.0,-188.14,39450.0,0.908,0.0014,0.751,https://doi.org/10.1007/s11664-020-08258-9
Bi2Te1.95Se1.05,523.0,-189.44,35850.0,0.907,0.00129,0.76,https://doi.org/10.1007/s11664-020-08258-9
Bi2Te2.01Se0.99,323.0,-148.7,60000.0,1.053,0.001335,0.42,https://doi.org/10.1007/s11664-020-08258-9
Bi2Te2.01Se0.99,373.0,-158.4,54400.0,1.014,0.001364926464,0.4904,https://doi.org/10.1007/s11664-020-08258-9
Bi2Te2.01Se0.99,423.0,-165.6,49100.0,0.981,0.0013464869759999998,0.581,https://doi.org/10.1007/s11664-020-08258-9
Bi2Te2.01Se0.99,473.0,-173.77,44173.0,0.963,0.0013338484778317003,0.651,https://doi.org/10.1007/s11664-020-08258-9
Bi2Te2.01Se0.99,523.0,-176.0,39210.0,0.96,0.00121456896,0.67,https://doi.org/10.1007/s11664-020-08258-9
Bi2Te2.1Se0.9,323.0,-151.5,65612.0,1.149,0.001505943027,0.452,https://doi.org/10.1007/s11664-020-08258-9
Bi2Te2.1Se0.9,373.0,-158.8,60000.0,1.114,0.0015130464000000002,0.535,https://doi.org/10.1007/s11664-020-08258-9
Bi2Te2.1Se0.9,423.0,-169.9,53950.0,1.07,0.0015573212394999999,0.6366,https://doi.org/10.1007/s11664-020-08258-9
Bi2Te2.1Se0.9,573.0,-176.4,40000.0,1.081,0.00124,0.649,https://doi.org/10.1007/s11664-020-08258-9
Bi2Te2.1Se0.9,473.0,-174.5,48490.0,1.0535,0.0014765326225,0.688,https://doi.org/10.1007/s11664-020-08258-9
Bi2Te2.1Se0.9,523.0,-179.5,43500.0,1.055,0.001401580875,0.7,https://doi.org/10.1007/s11664-020-08258-9
Bi2Te2.55Se0.45,323.0,-135.14,88489.0,1.1965,0.0016160586435843994,0.446,https://doi.org/10.1007/s11664-020-08258-9
Bi2Te2.55Se0.45,373.0,-145.27,79275.0,1.173,0.0016729698866475003,0.53,https://doi.org/10.1007/s11664-020-08258-9
Bi2Te2.55Se0.45,573.0,-149.0,52029.0,1.227,0.001155095829,0.56,https://doi.org/10.1007/s11664-020-08258-9
Bi2Te2.55Se0.45,423.0,-152.4,70435.0,1.15,0.0016359064056,0.599,https://doi.org/10.1007/s11664-020-08258-9
Bi2Te2.55Se0.45,523.0,-157.6,56812.0,1.168,0.0014110828211199998,0.6282,https://doi.org/10.1007/s11664-020-08258-9
Bi2Te2.55Se0.45,473.0,-156.64,62900.0,1.139,0.0015433200358399997,0.6409046329695521,https://doi.org/10.1007/s11664-020-08258-9
Bi2Te2.7Se0.3,323.0,-132.2,107200.0,1.33,0.0018735172479999996,0.46,https://doi.org/10.1007/s11664-020-08258-9
Bi2Te2.7Se0.3,573.0,-145.2,60700.0,1.4196,0.0012797405279999998,0.506,https://doi.org/10.1007/s11664-020-08258-9
Bi2Te2.7Se0.3,373.0,-140.4,95400.0,1.305,0.001880540064,0.54,https://doi.org/10.1007/s11664-020-08258-9
Bi2Te2.7Se0.3,423.0,-148.9,83320.0,1.286,0.0018473052172000002,0.6076283879281494,https://doi.org/10.1007/s11664-020-08258-9
