Repository: 953836942-dot/thermoelectric-paper

# Thermoelectric Paper Digest

This repository runs the **stock upstream `X-PG13/paper-digest`** for thermoelectric literature monitoring.

The paper-digest source code is **not modified** here. GitHub Actions checks out a pinned upstream commit and combines repository-side configuration files at runtime.

## 最简单的使用方法

正常情况下你什么都不用做：它会在每周一大约 **08:07 Australia/Brisbane** 自动运行。

如果你想现在手动跑一次：

1. 打开仓库顶部的 **Actions**。
2. 左侧点击 **Thermoelectric Paper Digest Weekly**。
3. 点击右上角 **Run workflow**。
4. `Use workflow from` 保持 **main**。历史记录旁边那些 `main` 只是分支标签，不需要点。
5. 在 `Run mode` 里选择：
   - **production**：正式运行。读取并保存历史状态，自动去掉以前已经看过的论文。平时手动运行选这个。

File: tmp_estm_export/estm.csv (part 4 of 15)
Formula,temperature(K),seebeck_coefficient(μV/K),electrical_conductivity(S/m),thermal_conductivity(W/mK),power_factor(W/mK2),ZT,reference
Bi2Te2.7Se0.3,523.0,-151.8,66050.0,1.315,0.0015220060020000002,0.61,https://doi.org/10.1007/s11664-020-08258-9
Bi2Te2.7Se0.3,473.0,-153.0,73550.0,1.27,0.00173,0.65,https://doi.org/10.1007/s11664-020-08258-9
CrO0.09N0.9,50.0,-23.46,11616.0,1.22,6.393116505600001e-06,0.0002620129715409836,https://doi.org/10.1016/j.actamat.2010.10.046
CrO0.09N0.9,100.0,-36.35,17934.0,3.06,2.3696597715e-05,0.0007743986181372549,https://doi.org/10.1016/j.actamat.2010.10.046
CrO0.09N0.9,150.0,-45.2,24147.0,4.194,4.9333286880000004e-05,0.0017644237081545064,https://doi.org/10.1016/j.actamat.2010.10.046
CrO0.09N0.9,200.0,-52.3,29773.0,4.594,8.143778916999999e-05,0.003545397874183717,https://doi.org/10.1016/j.actamat.2010.10.046
CrO0.09N0.9,250.0,-56.8,34457.0,4.388,0.00011116655168,0.006333554676390154,https://doi.org/10.1016/j.actamat.2010.10.046
CrO0.09N0.9,275.0,-46.4,33713.0,2.681,7.258274048e-05,0.007445077818724356,https://doi.org/10.1016/j.actamat.2010.10.046
CrO0.09N0.9,300.0,-48.65,35660.0,2.75,8.440089034999999e-05,0.009207369856363636,https://doi.org/10.1016/j.actamat.2010.10.046
Mg2.975Na0.025Sb2,323.0,75.0,36600.0,2.01,0.000205875,0.03308339552238806,https://doi.org/10.1016/j.actamat.2015.04.023
Mg2.975Na0.025Sb2,373.0,89.0,39000.0,1.84,0.000308919,0.06262325380434783,https://doi.org/10.1016/j.actamat.2015.04.023
Mg2.975Na0.025Sb2,473.0,109.0,41000.0,1.556,0.000487121,0.1480772705655527,https://doi.org/10.1016/j.actamat.2015.04.023
Mg2.975Na0.025Sb2,573.0,126.0,37200.0,1.345,0.0005905872,0.2516033201486989,https://doi.org/10.1016/j.actamat.2015.04.023
Mg2.975Na0.025Sb2,673.0,142.0,33500.0,1.21,0.000675494,0.37570864628099176,https://doi.org/10.1016/j.actamat.2015.04.023
Mg2.9875Na0.0125Sb2,323.0,100.0,24000.0,1.73,0.00024,0.04480924855491329,https://doi.org/10.1016/j.actamat.2015.04.023
Mg2.9875Na0.0125Sb2,373.0,107.8,26523.0,1.563,0.00030821953932,0.07355463094456814,https://doi.org/10.1016/j.actamat.2015.04.023
Mg2.9875Na0.0125Sb2,473.0,134.0,29134.0,1.3,0.000523130104,0.19033887630153845,https://doi.org/10.1016/j.actamat.2015.04.023
Mg2.9875Na0.0125Sb2,573.0,152.0,28300.0,1.11,0.0006538431999999999,0.3375244627027027,https://doi.org/10.1016/j.actamat.2015.04.023
Mg2.9875Na0.0125Sb2,673.0,171.0,24000.0,1.0,0.000701784,0.472300632,https://doi.org/10.1016/j.actamat.2015.04.023
Mg2.994Na0.006Sb2,323.0,123.48,13097.0,1.514,0.0001996940243088,0.04260315049652734,https://doi.org/10.1016/j.actamat.2015.04.023
Mg2.994Na0.006Sb2,370.0,139.0,16444.0,1.379,0.000317714524,0.08524610143582306,https://doi.org/10.1016/j.actamat.2015.04.023
Mg2.994Na0.006Sb2,468.0,164.0,17660.0,1.156,0.00047498336,0.1922943014532872,https://doi.org/10.1016/j.actamat.2015.04.023
Mg2.994Na0.006Sb2,565.0,190.0,15500.0,0.98,0.00055955,0.32259770408163263,https://doi.org/10.1016/j.actamat.2015.04.023
Mg2.994Na0.006Sb2,663.0,213.0,12375.0,0.865,0.000561441375,0.4303302099710983,https://doi.org/10.1016/j.actamat.2015.04.023
CaTiO3,321.0,-252.3,5400.0,4.692,0.0003437385660000001,0.023516641024296677,https://doi.org/10.1016/j.cej.2021.131121 
CaTiO3,538.0,-257.0,2600.0,3.67,0.0001717274,0.02517420741144414,https://doi.org/10.1016/j.cej.2021.131121 
CaTiO3,432.0,-259.0,3600.0,4.03,0.0002414916,0.02588694074441687,https://doi.org/10.1016/j.cej.2021.131121 
CaTiO3,640.0,-264.0,2450.0,3.46,0.0001707552,0.03158477687861272,https://doi.org/10.1016/j.cej.2021.131121 
CaTiO3,740.0,-280.0,2450.0,3.35,0.00019208,0.042429611940298505,https://doi.org/10.1016/j.cej.2021.131121 
CaTiO3,840.0,-295.3,2150.0,3.14,0.00018748449350000003,0.050155087433121026,https://doi.org/10.1016/j.cej.2021.131121 
CaTiO3,1016.0,-369.0,1400.0,2.75,0.00019062539999999999,0.07042742050909091,https://doi.org/10.1016/j.cej.2021.131121 
La0.15Ca0.85TiO3,432.0,-86.0,115100.0,3.85,0.0008512796,0.105,https://doi.org/10.1016/j.cej.2021.131121 
La0.15Ca0.85TiO3,538.0,-107.0,73120.0,3.496,0.00083715088,0.135,https://doi.org/10.1016/j.cej.2021.131121 
La0.15Ca0.85TiO3,640.0,-126.0,48925.0,3.21,0.0007767332999999999,0.1548627140186916,https://doi.org/10.1016/j.cej.2021.131121 
La0.15Ca0.85TiO3,740.0,-143.45,35484.0,3.04,0.0007301862923099998,0.17774271589124993,https://doi.org/10.1016/j.cej.2021.131121 
La0.1Ca0.9TiO3,538.0,-129.4,26340.0,3.5,0.00044104644240000005,0.06779513886034286,https://doi.org/10.1016/j.cej.2021.131121 
La0.1Ca0.9TiO3,640.0,-145.8,19900.0,3.238,0.00042302703600000005,0.08361250865966648,https://doi.org/10.1016/j.cej.2021.131121 
La0.1Ca0.9TiO3,740.0,-163.0,14520.0,3.028,0.00038578188,0.09427958758256275,https://doi.org/10.1016/j.cej.2021.131121 
La0.1Ca0.9TiO3,840.0,-184.0,12000.0,2.94,0.000406272,0.1160777142857143,https://doi.org/10.1016/j.cej.2021.131121 
La0.25Ca0.75TiO3,321.0,-48.0,245200.0,4.063,0.0005649407999999999,0.044633521240462715,https://doi.org/10.1016/j.cej.2021.131121 
La0.25Ca0.75TiO3,432.0,-66.0,151000.0,3.66,0.000657756,0.0776367737704918,https://doi.org/10.1016/j.cej.2021.131121 
La0.25Ca0.75TiO3,538.0,-86.0,97300.0,3.3,0.0007196308,0.1173216273939394,https://doi.org/10.1016/j.cej.2021.131121 
La0.25Ca0.75TiO3,640.0,-105.5,66500.0,3.07,0.000740161625,0.1543007947882736,https://doi.org/10.1016/j.cej.2021.131121 
La0.25Ca0.75TiO3,740.0,-126.6,47311.0,2.965,0.0007582798911599998,0.18925029324060705,https://doi.org/10.1016/j.cej.2021.131121 
La0.25Ca0.75TiO3,840.0,-146.3,36560.0,2.9,0.0007825189064,0.22666064875034486,https://doi.org/10.1016/j.cej.2021.131121 
La0.25Ca0.75TiO3,1016.0,-185.0,26000.0,2.65,0.00088985,0.34116513207547167,https://doi.org/10.1016/j.cej.2021.131121 
La0.2Ca0.8TiO3,321.0,-52.0,339247.0,4.273,0.000917323888,0.0689119981390124,https://doi.org/10.1016/j.cej.2021.131121 
La0.2Ca0.8TiO3,432.0,-72.0,192473.0,3.776,0.000997780032,0.11415280027118645,https://doi.org/10.1016/j.cej.2021.131121 
La0.2Ca0.8TiO3,538.0,-92.0,118800.0,3.41,0.0010055232,0.15864266322580645,https://doi.org/10.1016/j.cej.2021.131121 
La0.2Ca0.8TiO3,740.0,-132.7,54840.0,2.958,0.0009656934635999999,0.24158660008924945,https://doi.org/10.1016/j.cej.2021.131121 
La0.2Ca0.8TiO3,840.0,-153.0,40322.0,2.846,0.000943897698,0.2785924337034434,https://doi.org/10.1016/j.cej.2021.131121 
La0.2Ca0.8TiO3,1016.0,-200.0,26000.0,2.61,0.00104,0.40484291187739463,https://doi.org/10.1016/j.cej.2021.131121 
(Zn0.95In0.05)4Sb3,323.0,146.3,26580.0,0.862,0.0005689100802,0.21317628295197216,https://doi.org/10.1016/j.intermet.2004.02.030
(Zn0.95In0.05)4Sb3,348.0,153.8,25400.0,0.85,0.000600822776,0.24598391299764705,https://doi.org/10.1016/j.intermet.2004.02.030
(Zn0.95In0.05)4Sb3,373.0,155.8,24528.0,0.843,0.0005953838419200001,0.26343792768227764,https://doi.org/10.1016/j.intermet.2004.02.030
(Zn0.95In0.05)4Sb3,398.0,163.2,24034.0,0.83,0.0006401273241599999,0.3069526205008193,https://doi.org/10.1016/j.intermet.2004.02.030
(Zn0.95In0.05)4Sb3,448.0,177.3,23100.0,0.81,0.0007261551990000001,0.40162657920000006,https://doi.org/10.1016/j.intermet.2004.02.030
(Zn0.95In0.05)4Sb3,473.0,182.3,22700.0,0.805,0.000754395683,0.44326603485590055,https://doi.org/10.1016/j.intermet.2004.02.030
(Zn0.98In0.02)4Sb3,323.0,135.0,38540.0,0.842,0.0007023915,0.2694447203087886,https://doi.org/10.1016/j.intermet.2004.02.030
(Zn0.98In0.02)4Sb3,373.0,136.2,34540.0,0.824,0.0006407321975999999,0.29004018168058243,https://doi.org/10.1016/j.intermet.2004.02.030
(Zn0.98In0.02)4Sb3,423.0,151.3,31920.0,0.81,0.0007307027448000001,0.38158921117333333,https://doi.org/10.1016/j.intermet.2004.02.030
(Zn0.9In0.1)4Sb3,323.0,156.3,13216.0,0.887,0.00032286278304,0.11757010025019167,https://doi.org/10.1016/j.intermet.2004.02.030
(Zn0.9In0.1)4Sb3,373.0,175.0,13095.0,0.835,0.000401034375,0.17914469685628745,https://doi.org/10.1016/j.intermet.2004.02.030
(Zn0.9In0.1)4Sb3,423.0,187.5,13143.0,0.82,0.00046205859375,0.23835461604420732,https://doi.org/10.1016/j.intermet.2004.02.030
(Zn0.9In0.1)4Sb3,473.0,202.0,13120.0,0.814,0.00053534848,0.31108087351351354,https://doi.org/10.1016/j.intermet.2004.02.030
Ag0.4Sb1.1Pb19.6Te18.8,423.0,-1.0,16247.0,1.555,1.6247e-08,4.4196019292604505e-06,https://doi.org/10.1016/j.jallcom.2004.08.049
Ag0.4Sb1.1Pb19.6Te18.8,473.0,-17.6,17208.0,1.456,5.330350080000001e-06,0.0017316315850549454,https://doi.org/10.1016/j.jallcom.2004.08.049
Ag0.4Sb1.1Pb19.6Te18.8,373.0,20.8,18406.0,1.663,7.963171840000001e-06,0.001786087249741431,https://doi.org/10.1016/j.jallcom.2004.08.049
Ag0.4Sb1.1Pb19.6Te18.8,523.0,-68.8,17450.0,1.378,8.2598528e-05,0.03134907847895501,https://doi.org/10.1016/j.jallcom.2004.08.049
Ag0.4Sb1.1Pb19.6Te18.8,573.0,-120.0,18400.0,1.34,0.00026496,0.11330005970149253,https://doi.org/10.1016/j.jallcom.2004.08.049
Ag0.4Sb1.1Pb19.6Te18.8,623.0,-145.6,24032.0,1.34,0.0005094630195199999,0.23686228444847757,https://doi.org/10.1016/j.jallcom.2004.08.049
Ag0.4Sb1.1Pb19.6Te18.8,673.0,-143.0,37000.0,1.367,0.000756613,0.3724949151426481,https://doi.org/10.1016/j.jallcom.2004.08.049
Ag0.5Sb1.1Pb19.6Te18.8,423.0,1.6,29875.0,1.633,7.648000000000001e-08,1.9810802204531544e-05,https://doi.org/10.1016/j.jallcom.2004.08.049
Ag0.5Sb1.1Pb19.6Te18.8,373.0,4.8,31795.0,1.725,7.325567999999999e-07,0.00015840213704347824,https://doi.org/10.1016/j.jallcom.2004.08.049
Ag0.5Sb1.1Pb19.6Te18.8,473.0,-14.4,29250.0,1.555,6.06528e-06,0.0018449372604501606,https://doi.org/10.1016/j.jallcom.2004.08.049
Ag0.5Sb1.1Pb19.6Te18.8,523.0,-49.6,26110.0,1.474,6.423477760000001e-05,0.022791579840434197,https://doi.org/10.1016/j.jallcom.2004.08.049
Ag0.5Sb1.1Pb19.6Te18.8,573.0,-100.0,24288.0,1.422,0.00024288,0.0978693670886076,https://doi.org/10.1016/j.jallcom.2004.08.049
Ag0.5Sb1.1Pb19.6Te18.8,623.0,-136.0,31140.0,1.4,0.00057596544,0.25630462080000005,https://doi.org/10.1016/j.jallcom.2004.08.049
Ag0.5Sb1.1Pb19.6Te18.8,673.0,-133.0,42000.0,1.443,0.000742938,0.3464984573804573,https://doi.org/10.1016/j.jallcom.2004.08.049
Ag0.6Sb0.9Pb19.5Te19.1,573.0,-190.4,13350.0,1.654,0.0004839663360000001,0.16,https://doi.org/10.1016/j.jallcom.2004.08.049
Ag0.6Sb0.9Pb19.5Te19.1,623.0,-200.0,22500.0,1.666,0.0009,0.3365546218487395,https://doi.org/10.1016/j.jallcom.2004.08.049
Ag0.6Sb0.9Pb19.5Te19.1,673.0,-198.0,27700.0,1.7,0.0010859508,0.42,https://doi.org/10.1016/j.jallcom.2004.08.049
Ag0.8Sb0.8Pb18.3Te20.0,373.0,-336.0,4080.0,0.917,0.00046061568,0.18736057648854962,https://doi.org/10.1016/j.jallcom.2004.08.049
Ag0.8Sb0.8Pb18.3Te20.0,423.0,-337.0,4608.0,0.8555,0.000523325952,0.25875730882057274,https://doi.org/10.1016/j.jallcom.2004.08.049
Ag0.8Sb0.8Pb18.3Te20.0,473.0,-315.0,6900.0,0.81,0.00065,0.37956790123456785,https://doi.org/10.1016/j.jallcom.2004.08.049
Ag0.8Sb0.8Pb18.3Te20.0,523.0,-294.0,8800.0,0.76,0.0007606368,0.5234382189473684,https://doi.org/10.1016/j.jallcom.2004.08.049
Ag0.8Sb0.8Pb18.3Te20.0,573.0,-273.6,12228.0,0.7346,0.0009153509068800001,0.7139886600084945,https://doi.org/10.1016/j.jallcom.2004.08.049
Ag0.8Sb0.8Pb18.3Te20.0,623.0,-260.0,16000.0,0.72,0.0010816,0.9358844444444444,https://doi.org/10.1016/j.jallcom.2004.08.049
Ag0.8Sb0.8Pb18.3Te20.0,673.0,-242.0,19116.0,0.701,0.001119509424,1.07479292774893,https://doi.org/10.1016/j.jallcom.2004.08.049
Ag0.9Sb0.9Pb18.3Te19.9,373.0,-372.8,1872.0,1.038,0.00026017026048,0.09349085468115606,https://doi.org/10.1016/j.jallcom.2004.08.049
Ag0.9Sb0.9Pb18.3Te19.9,423.0,-360.0,3168.0,0.955,0.0004105728,0.18185580565445025,https://doi.org/10.1016/j.jallcom.2004.08.049
Ag0.9Sb0.9Pb18.3Te19.9,473.0,-320.0,5800.0,0.91,0.00059392,0.30870786813186807,https://doi.org/10.1016/j.jallcom.2004.08.049
Ag0.9Sb0.9Pb18.3Te19.9,523.0,-296.0,8625.0,0.858,0.000755688,0.460634993006993,https://doi.org/10.1016/j.jallcom.2004.08.049
Ag1.1Sb0.8Pb15.5Te22.6,573.0,324.8,3050.0,0.936,0.000321759872,0.19697479343589744,https://doi.org/10.1016/j.jallcom.2004.08.049
Ag1.1Sb0.8Pb15.5Te22.6,623.0,326.4,3940.0,0.908,0.0004197556224,0.28800413299030836,https://doi.org/10.1016/j.jallcom.2004.08.049
Ag1.1Sb0.8Pb15.5Te22.6,673.0,312.0,4500.0,0.962,0.000438048,0.30645145945945945,https://doi.org/10.1016/j.jallcom.2004.08.049
Ag1.1Sb0.8Pb15.5Te22.6,373.0,320.0,5000.0,1.11,0.000512,0.187,https://doi.org/10.1016/j.jallcom.2004.08.049
Ag1.1Sb0.8Pb15.5Te22.6,423.0,360.0,4350.0,1.048,0.00056376,0.22754816793893126,https://doi.org/10.1016/j.jallcom.2004.08.049
Ag1.1Sb0.8Pb15.5Te22.6,473.0,340.0,3015.0,1.48,0.000348534,0.11138958243243244,https://doi.org/10.1016/j.jallcom.2004.08.049
Ag1.1Sb0.8Pb15.5Te22.6,523.0,320.0,2685.0,0.968,0.000274944,0.14854928925619837,https://doi.org/10.1016/j.jallcom.2004.08.049
Ag1.2Sb0.8Pb14.9Te22.7,523.0,280.0,1583.0,1.01,0.0001241072,0.06426541148514851,https://doi.org/10.1016/j.jallcom.2004.08.049
Ag1.2Sb0.8Pb14.9Te22.7,473.0,344.0,1547.0,1.05,0.000183065792,0.08246678058666665,https://doi.org/10.1016/j.jallcom.2004.08.049
Ag1.2Sb0.8Pb14.9Te22.7,573.0,289.6,2112.0,0.9547,0.00017712955392000006,0.10631112851802664,https://doi.org/10.1016/j.jallcom.2004.08.049
Ag1.2Sb0.8Pb14.9Te22.7,373.0,404.8,2315.0,1.09,0.00037934293760000004,0.12981184928880735,https://doi.org/10.1016/j.jallcom.2004.08.049
Ag1.2Sb0.8Pb14.9Te22.7,423.0,438.5,1800.0,1.06,0.00034610805,0.13811670297169812,https://doi.org/10.1016/j.jallcom.2004.08.049
Ag1.2Sb0.8Pb14.9Te22.7,623.0,316.8,3147.0,0.92,0.00031583996928,0.2138785878928696,https://doi.org/10.1016/j.jallcom.2004.08.049
Ag1.2Sb0.8Pb14.9Te22.7,673.0,305.0,4350.0,0.95,0.00040465875,0.28,https://doi.org/10.1016/j.jallcom.2004.08.049
Ag1.3Sb0.9Pb15.7Te22.0,623.0,40.0,1670.0,1.05,2.672e-06,0.0015853866666666666,https://doi.org/10.1016/j.jallcom.2004.08.049
Ag1.3Sb0.9Pb15.7Te22.0,473.0,-99.2,733.0,0.993,7.213189120000001e-06,0.0034358896815307157,https://doi.org/10.1016/j.jallcom.2004.08.049
Ag1.3Sb0.9Pb15.7Te22.0,573.0,-91.2,1250.0,1.0284,1.03968e-05,0.005792849474912485,https://doi.org/10.1016/j.jallcom.2004.08.049
Ag1.3Sb0.9Pb15.7Te22.0,423.0,153.6,833.0,1.0,1.965293568e-05,0.00831319179264,https://doi.org/10.1016/j.jallcom.2004.08.049
Ag1.3Sb0.9Pb15.7Te22.0,523.0,-171.2,913.0,1.01,2.6759518719999994e-05,0.013856661673821779,https://doi.org/10.1016/j.jallcom.2004.08.049
Ag1.3Sb0.9Pb15.7Te22.0,673.0,140.8,2317.0,1.06,4.593369088000001e-05,0.02916356034173585,https://doi.org/10.1016/j.jallcom.2004.08.049
Ag1.3Sb0.9Pb15.7Te22.0,373.0,448.78,940.25,1.044,0.00018179822592000002,0.04,https://doi.org/10.1016/j.jallcom.2004.08.049
CoSi,320.0,-79.4,555190.0,13.694,0.0035001176284,0.08179039295224184,https://doi.org/10.1016/j.jallcom.2004.09.036
CoSi0.98Ge0.02,320.0,-81.453,584370.0,12.08,0.00387705606480333,0.10270347191531999,https://doi.org/10.1016/j.jallcom.2004.09.036
CoSi0.995B0.005,320.0,-82.28,705300.0,14.06,0.00477487987152,0.1078,https://doi.org/10.1016/j.jallcom.2004.09.036
Ag8.0GeTe6.0,770.0,-20.0,1111.0,0.3,5e-07,0.0014,https://doi.org/10.1016/j.jallcom.2004.12.038
Sn0.98In0.02Se,373.0,391.0,35.0,0.8,5.3508349999999996e-06,0.00249482681875,https://doi.org/10.1016/j.jallcom.2016.01.190
Sn0.98In0.02Se,423.0,440.0,46.0,0.716,8.9056e-06,0.005261269273743017,https://doi.org/10.1016/j.jallcom.2016.01.190
Sn0.98In0.02Se,473.0,472.0,58.0,0.67,1.2921472e-05,0.008,https://doi.org/10.1016/j.jallcom.2016.01.190
Sn0.98In0.02Se,523.0,492.0,70.0,0.631,1.694448e-05,0.014044315435816166,https://doi.org/10.1016/j.jallcom.2016.01.190
Sn0.98In0.02Se,573.0,502.0,90.0,0.62,2.268036e-05,0.019,https://doi.org/10.1016/j.jallcom.2016.01.190
Sn0.98In0.02Se,623.0,493.0,125.0,0.62,3.0381124999999998e-05,0.029,https://doi.org/10.1016/j.jallcom.2016.01.190
Sn0.98In0.02Se,673.0,461.0,195.0,0.63,4.1441595e-05,0.046,https://doi.org/10.1016/j.jallcom.2016.01.190
Sn0.98In0.02Se,723.0,425.0,324.0,0.639,5.85225e-05,0.0662155985915493,https://doi.org/10.1016/j.jallcom.2016.01.190
Sn0.98In0.02Se,773.0,378.0,582.0,0.67,8.3158488e-05,0.098,https://doi.org/10.1016/j.jallcom.2016.01.190
SnSe,323.0,357.0,117.0,0.88,1.4911533e-05,0.006,https://doi.org/10.1016/j.jallcom.2016.01.190
SnSe,373.0,379.0,234.0,0.77,3.3611994e-05,0.016,https://doi.org/10.1016/j.jallcom.2016.01.190
SnSe,423.0,397.0,359.0,0.69,5.6581631e-05,0.037,https://doi.org/10.1016/j.jallcom.2016.01.190
SnSe,523.0,371.0,336.0,0.6,4.6247376e-05,0.04031229608,https://doi.org/10.1016/j.jallcom.2016.01.190
SnSe,573.0,384.0,328.0,0.62,4.8365568e-05,0.04469914590967742,https://doi.org/10.1016/j.jallcom.2016.01.190
SnSe,473.0,391.0,422.0,0.67,6.4515782e-05,0.045,https://doi.org/10.1016/j.jallcom.2016.01.190
SnSe,623.0,384.0,469.0,0.59,6.9156864e-05,0.07302495978305086,https://doi.org/10.1016/j.jallcom.2016.01.190
SnSe,673.0,375.0,777.0,0.51,0.000109265625,0.14418777573529412,https://doi.org/10.1016/j.jallcom.2016.01.190
SnSe,723.0,356.0,1324.0,0.58,0.000167798464,0.20916946460689656,https://doi.org/10.1016/j.jallcom.2016.01.190
SnSe,773.0,325.0,2570.0,0.56,0.00027145625,0.37470657366071425,https://doi.org/10.1016/j.jallcom.2016.01.190
SnS,300.0,525.0,0.1,1.41,2.75625e-08,5.864361702127659e-06,https://doi.org/10.1016/j.jmat.2019.12.003
SnS,400.0,579.0,0.5,1.09,1.676205e-07,6.151211009174311e-05,https://doi.org/10.1016/j.jmat.2019.12.003
SnS,500.0,624.0,2.5,0.875,9.7344e-07,0.0005562514285714286,https://doi.org/10.1016/j.jmat.2019.12.003
SnS,600.0,653.0,17.0,0.79,7.248953e-06,0.005505533924050632,https://doi.org/10.1016/j.jmat.2019.12.003
SnS,700.0,620.0,80.0,0.754,3.0752e-05,0.028549602122015915,https://doi.org/10.1016/j.jmat.2019.12.003
SnS,800.0,548.0,300.0,0.7,9.00912e-05,0.10296137142857144,https://doi.org/10.1016/j.jmat.2019.12.003
Sn0.87Mn0.1Bi0.03Te,323.0,60.0,265500.0,4.237,0.0009558,0.07286367713004484,https://doi.org/10.1016/j.jmst.2020.12.063
Sn0.87Mn0.1Bi0.03Te,373.0,64.0,240000.0,4.075,0.00098304,0.08998133006134969,https://doi.org/10.1016/j.jmst.2020.12.063
Sn0.87Mn0.1Bi0.03Te,423.0,72.0,218000.0,4.0,0.001130112,0.119509344,https://doi.org/10.1016/j.jmst.2020.12.063
Sn0.87Mn0.1Bi0.03Te,473.0,87.4,198000.0,3.85,0.0015124744800000002,0.18581829325714289,https://doi.org/10.1016/j.jmst.2020.12.063
Sn0.87Mn0.1Bi0.03Te,523.0,94.0,179200.0,3.656,0.0015834112,0.2265109566739606,https://doi.org/10.1016/j.jmst.2020.12.063
Sn0.87Mn0.1Bi0.03Te,623.0,106.0,154760.0,3.366,0.00173888336,0.321843236268568,https://doi.org/10.1016/j.jmst.2020.12.063
Sn0.87Mn0.1Bi0.03Te,773.0,144.0,100000.0,2.67,0.0020467,0.5925465,https://doi.org/10.1016/j.jmst.2020.12.063
Sn0.91Mn0.08Bi0.01Te,323.0,51.0,322000.0,4.31,0.0008375219999999999,0.062765569837587,https://doi.org/10.1016/j.jmst.2020.12.063
Sn0.91Mn0.08Bi0.01Te,373.0,59.5,297000.0,4.226,0.00105145425,0.09280464629673449,https://doi.org/10.1016/j.jmst.2020.12.063
Sn0.91Mn0.08Bi0.01Te,423.0,63.8,267800.0,4.1,0.001090063832,0.11246268315512196,https://doi.org/10.1016/j.jmst.2020.12.063
Sn0.91Mn0.08Bi0.01Te,473.0,75.45,240000.0,3.968,0.0013662486,0.16286179128024195,https://doi.org/10.1016/j.jmst.2020.12.063
Sn0.91Mn0.08Bi0.01Te,523.0,88.0,216000.0,3.7849,0.001672704,0.23113535152844197,https://doi.org/10.1016/j.jmst.2020.12.063
Sn0.91Mn0.08Bi0.01Te,773.0,144.0,116000.0,2.48,0.002405376,0.7497401806451612,https://doi.org/10.1016/j.jmst.2020.12.063
SnTe,323.0,30.4,575600.0,10.29,0.000531946496,0.01669764025344995,https://doi.org/10.1016/j.jmst.2020.12.063
SnTe,373.0,32.6,497600.0,9.84,0.000528829376,0.02004607289105691,https://doi.org/10.1016/j.jmst.2020.12.063
SnTe,423.0,37.0,431500.0,9.3,0.0005907235,0.0268683914516129,https://doi.org/10.1016/j.jmst.2020.12.063
SnTe,473.0,42.0,377380.0,8.85,0.00066569832,0.03557913054915254,https://doi.org/10.1016/j.jmst.2020.12.063
SnTe,523.0,48.0,330000.0,8.3,0.00076032,0.047909320481927704,https://doi.org/10.1016/j.jmst.2020.12.063
SnTe,573.0,54.0,284000.0,7.666,0.000828144,0.06190014505609183,https://doi.org/10.1016/j.jmst.2020.12.063
SnTe,623.0,65.0,246430.0,6.946,0.0010411667499999999,0.09338423340771668,https://doi.org/10.1016/j.jmst.2020.12.063
SnTe,673.0,73.25,213100.0,6.215,0.00114340136875,0.12381482239239743,https://doi.org/10.1016/j.jmst.2020.12.063
SnTe,723.0,83.5,182740.0,5.527,0.001274108965,0.16666922049846208,https://doi.org/10.1016/j.jmst.2020.12.063
SnTe,773.0,100.0,156550.0,4.87,0.0015655,0.24848696098562628,https://doi.org/10.1016/j.jmst.2020.12.063
Zn0.96Al0.04O,373.0,-65.0,63760.0,5.83,0.000269386,0.01723515917667238,https://doi.org/10.1016/j.jpcs.2010.06.006
Zn0.96Al0.04O,473.0,-75.0,54100.0,4.52,0.0003043125,0.03184509126106195,https://doi.org/10.1016/j.jpcs.2010.06.006
Zn0.96Al0.04O,573.0,-81.0,50500.0,3.7,0.00033133049999999997,0.051311453108108106,https://doi.org/10.1016/j.jpcs.2010.06.006
Zn0.96Al0.04O,673.0,-88.0,42350.0,2.67,0.00032795839999999997,0.08266516973782771,https://doi.org/10.1016/j.jpcs.2010.06.006
Zn0.97Al0.03O,373.0,-68.0,49000.0,7.4,0.000226576,0.011420655135135134,https://doi.org/10.1016/j.jpcs.2010.06.006
Zn0.97Al0.03O,473.0,-78.0,45000.0,6.7,0.00027378,0.019328050746268657,https://doi.org/10.1016/j.jpcs.2010.06.006
Zn0.97Al0.03O,573.0,-85.0,40800.0,5.96,0.00029478,0.02834042617449664,https://doi.org/10.1016/j.jpcs.2010.06.006
Zn0.97Al0.03O,673.0,-94.0,37500.0,5.38,0.00033135,0.051,https://doi.org/10.1016/j.jpcs.2010.06.006
Mg2.16(Si0.4Sn0.6)0.97Bi0.03,300.0,-120.35,203876.0,2.765,0.00295296495881,0.32039402808065093,https://doi.org/10.1016/j.jssc.2013.04.041
Mg2.16(Si0.4Sn0.6)0.97Bi0.03,400.0,-142.9,172700.0,2.5455,0.003526604807,0.5541708594775092,https://doi.org/10.1016/j.jssc.2013.04.041
Mg2.16(Si0.4Sn0.6)0.97Bi0.03,500.0,-162.8,146100.0,2.389,0.0038722110240000003,0.8104250782754292,https://doi.org/10.1016/j.jssc.2013.04.041
Mg2.16(Si0.4Sn0.6)0.97Bi0.03,600.0,-180.4,124603.0,2.298,0.0040550999684800006,1.0587728377232377,https://doi.org/10.1016/j.jssc.2013.04.041
Mg2.16(Si0.4Sn0.6)0.97Bi0.03,700.0,-198.6,105555.0,2.279,0.004163296087799999,1.278765801430452,https://doi.org/10.1016/j.jssc.2013.04.041
Mg2.16(Si0.4Sn0.6)0.97Bi0.03,800.0,-216.8,89150.0,2.33,0.004190249696000001,1.438712341974249,https://doi.org/10.1016/j.jssc.2013.04.041
Mg2.16(Si0.4Sn0.6)0.985Bi0.015,300.0,-136.0,177000.0,2.682,0.003285,0.36619597315436236,https://doi.org/10.1016/j.jssc.2013.04.041
Mg2.16(Si0.4Sn0.6)0.985Bi0.015,400.0,-159.0,146400.0,2.435,0.00372,0.6088,https://doi.org/10.1016/j.jssc.2013.04.041
Mg2.16(Si0.4Sn0.6)0.985Bi0.015,500.0,-179.4,123333.0,2.271,0.00396939367188,0.877,https://doi.org/10.1016/j.jssc.2013.04.041
Mg2.16(Si0.4Sn0.6)0.985Bi0.015,600.0,-198.0,104100.0,2.19,0.0040811364,1.12,https://doi.org/10.1016/j.jssc.2013.04.041
Mg2.16(Si0.4Sn0.6)0.985Bi0.015,700.0,-213.7,88200.0,2.19,0.004027890257999999,1.2874535071232875,https://doi.org/10.1016/j.jssc.2013.04.041
Mg2.16(Si0.4Sn0.6)0.985Bi0.015,800.0,-224.48,74610.0,2.266,0.00378,1.3273407535901145,https://doi.org/10.1016/j.jssc.2013.04.041
Mg2.16(Si0.4Sn0.6)0.98Bi0.02,300.0,-122.0,185000.0,2.77,0.00275354,0.2982173285198556,https://doi.org/10.1016/j.jssc.2013.04.041
Mg2.16(Si0.4Sn0.6)0.98Bi0.02,400.0,-144.8,154100.0,2.52,0.0032310208640000003,0.5128604546031746,https://doi.org/10.1016/j.jssc.2013.04.041
Mg2.16(Si0.4Sn0.6)0.98Bi0.02,500.0,-168.1,129500.0,2.365,0.0036593604949999993,0.7736491532769554,https://doi.org/10.1016/j.jssc.2013.04.041
Mg2.16(Si0.4Sn0.6)0.98Bi0.02,600.0,-188.1,110670.0,2.2854,0.0039156827787000005,1.0280080805198215,https://doi.org/10.1016/j.jssc.2013.04.041
Mg2.16(Si0.4Sn0.6)0.98Bi0.02,700.0,-204.1,94500.0,2.273,0.003936568545,1.2123176337439507,https://doi.org/10.1016/j.jssc.2013.04.041
Mg2.16(Si0.4Sn0.6)0.98Bi0.02,800.0,-212.94,78824.0,2.308,0.0035741515983264,1.2388740375481457,https://doi.org/10.1016/j.jssc.2013.04.041
Mg2.16(Si0.4Sn0.6)0.995Bi0.005,300.0,-176.84,75000.0,2.2634,0.00234542892,0.3108724379252452,https://doi.org/10.1016/j.jssc.2013.04.041
Mg2.16(Si0.4Sn0.6)0.995Bi0.005,520.0,-240.2,51744.0,1.7746,0.0029854238937599997,0.8748001942720612,https://doi.org/10.1016/j.jssc.2013.04.041
Mg2.16(Si0.4Sn0.6)0.995Bi0.005,760.0,-262.6,37600.0,2.035,0.0025928493760000006,0.974,https://doi.org/10.1016/j.jssc.2013.04.041
Mg2.16(Si0.4Sn0.6)0.995Bi0.005,620.0,-260.8,44550.0,1.743,0.003030141312,1.0778471677796901,https://doi.org/10.1016/j.jssc.2013.04.041
Mg2.16(Si0.4Sn0.6)0.99Bi0.01,300.0,-155.44,127519.0,2.546,0.0030810622542784,0.3630473983831579,https://doi.org/10.1016/j.jssc.2013.04.041
Mg2.16(Si0.4Sn0.6)0.99Bi0.01,400.0,-175.4,107170.0,2.244,0.003285,0.5877187517290552,https://doi.org/10.1016/j.jssc.2013.04.041
Mg2.16(Si0.4Sn0.6)0.99Bi0.01,500.0,-198.6,90503.0,2.0538,0.0035696157058800002,0.87,https://doi.org/10.1016/j.jssc.2013.04.041
Mg2.16(Si0.4Sn0.6)0.99Bi0.01,600.0,-220.5,77300.0,1.993,0.0037583453249999997,1.1314637205218263,https://doi.org/10.1016/j.jssc.2013.04.041
Mg2.16(Si0.4Sn0.6)0.99Bi0.01,800.0,-238.8,55426.0,2.203,0.00316069203744,1.1477774080581025,https://doi.org/10.1016/j.jssc.2013.04.041
Mg2.16(Si0.4Sn0.6)0.99Bi0.01,700.0,-235.6,65800.0,2.038,0.003652384288,1.2544990194308148,https://doi.org/10.1016/j.jssc.2013.04.041
Mg2.16Si0.4Sn0.6,620.0,-204.8,5600.0,1.696,0.00023,0.084,https://doi.org/10.1016/j.jssc.2013.04.041
Mg2.16Si0.4Sn0.6,760.0,-145.5,12950.0,2.41,0.0002741547375,0.085,https://doi.org/10.1016/j.jssc.2013.04.041
La0.1Co4Sb12,373.0,70.74,25688.0,3.686,0.00012854654354879996,0.013008101124173195,https://doi.org/10.1016/j.matchemphys.2005.07.068
La0.1Co4Sb12,473.0,84.0,27613.0,3.716,0.000194837328,0.02480033803659849,https://doi.org/10.1016/j.matchemphys.2005.07.068
La0.1Co4Sb12,573.0,100.0,27600.0,3.657,0.000276,0.043245283018867924,https://doi.org/10.1016/j.matchemphys.2005.07.068
La0.1Co4Sb12,773.0,101.6,24867.0,4.5,0.00025669109951999996,0.04409382665088,https://doi.org/10.1016/j.matchemphys.2005.07.068
La0.1Co4Sb12,673.0,113.8,26120.0,3.814,0.00033826549279999995,0.05968869340702673,https://doi.org/10.1016/j.matchemphys.2005.07.068
La0.3Co4Sb12,373.0,67.0,25735.0,3.85,0.000115524415,0.0111923654012987,https://doi.org/10.1016/j.matchemphys.2005.07.068
La0.3Co4Sb12,473.0,80.3,26565.0,3.53,0.00017129351084999998,0.022952359952422098,https://doi.org/10.1016/j.matchemphys.2005.07.068
La0.3Co4Sb12,573.0,93.0,26217.0,3.333,0.000226750833,0.038982366429342934,https://doi.org/10.1016/j.matchemphys.2005.07.068
La0.3Co4Sb12,673.0,99.0,25362.0,3.58,0.00024857296199999997,0.046728939504469276,https://doi.org/10.1016/j.matchemphys.2005.07.068
La0.5Co4Sb12,373.0,58.5,35355.0,2.186,0.00012099364875,0.020645302371340348,https://doi.org/10.1016/j.matchemphys.2005.07.068
La0.5Co4Sb12,473.0,70.2,33898.0,2.166,0.00016705069992,0.03647967731401661,https://doi.org/10.1016/j.matchemphys.2005.07.068
La0.5Co4Sb12,773.0,92.0,26820.0,3.42,0.00022700448,0.051308322526315786,https://doi.org/10.1016/j.matchemphys.2005.07.068
La0.5Co4Sb12,573.0,86.7,30700.0,2.31,0.000230768523,0.05724258167922078,https://doi.org/10.1016/j.matchemphys.2005.07.068
La0.5Co4Sb12,673.0,100.0,28283.0,2.706,0.00028283,0.07034168144863268,https://doi.org/10.1016/j.matchemphys.2005.07.068
La0.7Co4Sb12,373.0,-177.66,33300.0,3.157,0.00105105041748,0.12418175664239467,https://doi.org/10.1016/j.matchemphys.2005.07.068
La0.7Co4Sb12,473.0,-197.3,33980.0,4.52,0.0013227493142,0.1384204481452655,https://doi.org/10.1016/j.matchemphys.2005.07.068
La0.7Co4Sb12,573.0,-201.0,35088.0,4.46,0.001417590288,0.18212538901883407,https://doi.org/10.1016/j.matchemphys.2005.07.068
La0.7Co4Sb12,773.0,-179.0,41791.0,5.58,0.001339025431,0.1854958168750896,https://doi.org/10.1016/j.matchemphys.2005.07.068
La1.25Co4Sb12,373.0,-64.0,245000.0,5.2647,0.00100352,0.07109863050126312,https://doi.org/10.1016/j.matchemphys.2005.07.068
La2.0Co4Sb12,373.0,-15.4,358974.0,2.52,8.513427384000001e-05,0.012601223865999999,https://doi.org/10.1016/j.matchemphys.2005.07.068
LaCo4Sb12,373.0,-89.0,168675.0,3.07,0.001336074675,0.16233089699511402,https://doi.org/10.1016/j.matchemphys.2005.07.068
Cu3Sb0.996In0.004Se4,323.0,230.0,5800.0,2.522,0.00030682,0.03929534496431404,https://doi.org/10.1016/j.matdes.2016.03.001
Cu3Sb0.996In0.004Se4,373.0,250.3,6182.0,2.0,0.00038730285637999997,0.07223198271487,https://doi.org/10.1016/j.matdes.2016.03.001
Cu3Sb0.996In0.004Se4,423.0,276.2,6600.0,1.704,0.0005034905039999999,0.12498619905633801,https://doi.org/10.1016/j.matdes.2016.03.001
Cu3Sb0.996In0.004Se4,473.0,290.0,7000.0,1.42,0.0005886999999999999,0.19609514084507043,https://doi.org/10.1016/j.matdes.2016.03.001
Cu3Sb0.996In0.004Se4,523.0,285.0,8010.0,1.274,0.0006506122499999999,0.2670880743720565,https://doi.org/10.1016/j.matdes.2016.03.001
Cu3Sb0.996In0.004Se4,573.0,277.0,9107.0,1.133,0.000698771003,0.35339433779258606,https://doi.org/10.1016/j.matdes.2016.03.001
Cu3Sb0.996In0.004Se4,623.0,267.0,10000.0,1.03,0.00071289,0.4311946310679612,https://doi.org/10.1016/j.matdes.2016.03.001
Cu3Sb0.997In0.003Se4,323.0,252.0,5600.0,2.48,0.00037,0.05,https://doi.org/10.1016/j.matdes.2016.03.001
Cu3Sb0.997In0.003Se4,373.0,271.0,5900.0,1.95,0.000443,0.08288287625641026,https://doi.org/10.1016/j.matdes.2016.03.001
Cu3Sb0.997In0.003Se4,423.0,284.0,6200.0,1.68,0.000513,0.138,https://doi.org/10.1016/j.matdes.2016.03.001
Cu3Sb0.997In0.003Se4,473.0,301.0,6700.0,1.41,0.0006070267,0.21,https://doi.org/10.1016/j.matdes.2016.03.001
Cu3Sb0.997In0.003Se4,573.0,288.4,8410.0,1.115,0.0006994980495999999,0.364,https://doi.org/10.1016/j.matdes.2016.03.001
Cu3Sb0.997In0.003Se4,623.0,286.0,8950.0,1.01,0.0007320741999999999,0.451566560990099,https://doi.org/10.1016/j.matdes.2016.03.001
Cu3Sb0.998In0.002Se4,323.0,270.0,4255.0,2.403,0.0003101895,0.04169421910112359,https://doi.org/10.1016/j.matdes.2016.03.001
Cu3Sb0.998In0.002Se4,373.0,284.5,4444.0,1.92,0.000359698471,0.06987892170989585,https://doi.org/10.1016/j.matdes.2016.03.001
Cu3Sb0.998In0.002Se4,423.0,303.0,4810.0,1.65,0.00044160129,0.11321051252727274,https://doi.org/10.1016/j.matdes.2016.03.001
Cu3Sb0.998In0.002Se4,473.0,324.5,5200.0,1.376,0.0005475613,0.188224196875,https://doi.org/10.1016/j.matdes.2016.03.001
Cu3Sb0.998In0.002Se4,523.0,317.48,5952.0,1.25,0.0005999232119808,0.25100787189276674,https://doi.org/10.1016/j.matdes.2016.03.001
Cu3Sb0.998In0.002Se4,573.0,310.7,7300.0,1.12,0.0007047017769999999,0.36053046269732136,https://doi.org/10.1016/j.matdes.2016.03.001
Cu3SbSe4,323.0,387.0,2310.0,2.796,0.00034596639,0.0399667896888412,https://doi.org/10.1016/j.matdes.2016.03.001
Cu3SbSe4,423.0,368.0,3100.0,1.845,0.00041,0.09625013073170732,https://doi.org/10.1016/j.matdes.2016.03.001
Cu3SbSe4,473.0,351.0,3600.0,1.535,0.0004435236,0.13666883570032573,https://doi.org/10.1016/j.matdes.2016.03.001
Cu3SbSe4,523.0,340.0,4000.0,1.389,0.00046239999999999996,0.17410741540676744,https://doi.org/10.1016/j.matdes.2016.03.001
Cu3SbSe4,573.0,320.0,4700.0,1.204,0.00048128,0.229047707641196,https://doi.org/10.1016/j.matdes.2016.03.001
Cu3SbSe4,623.0,303.0,5650.0,1.1,0.00051,0.28,https://doi.org/10.1016/j.matdes.2016.03.001
Sn0.97Ce0.03Te,323.0,47.0,353200.0,4.175,0.0007802188,0.06036183770059881,https://doi.org/10.1016/j.mtphys.2019.100156
Sn0.97Ce0.03Te,423.0,71.4,231645.0,3.5,0.0011809169442000003,0.14272224782760004,https://doi.org/10.1016/j.mtphys.2019.100156
Sn0.97Ce0.03Te,523.0,107.0,149480.0,2.83,0.0017113965199999999,0.3,https://doi.org/10.1016/j.mtphys.2019.100156
Sn0.97Ce0.03Te,623.0,150.0,73420.0,2.245,0.00165195,0.48,https://doi.org/10.1016/j.mtphys.2019.100156
Sn0.97Ce0.03Te,723.0,185.0,50000.0,2.0,0.0017112499999999999,0.618616875,https://doi.org/10.1016/j.mtphys.2019.100156
Sn0.98Ce0.02Te,323.0,24.86,462025.0,5.0,0.00028554050569,0.018445916667573996,https://doi.org/10.1016/j.mtphys.2019.100156
Sn0.98Ce0.02Te,423.0,40.86,321520.0,4.1546,0.000536790372192,0.054653234351614115,https://doi.org/10.1016/j.mtphys.2019.100156
Sn0.98Ce0.02Te,523.0,66.0,213924.0,3.33,0.000931852944,0.1463540809945946,https://doi.org/10.1016/j.mtphys.2019.100156
Sn0.98Ce0.02Te,623.0,101.7,129114.0,2.536,0.0013354118994600003,0.3280605730928944,https://doi.org/10.1016/j.mtphys.2019.100156
Sn0.98Ce0.02Te,723.0,142.3,76000.0,2.09,0.0015389460400000003,0.55,https://doi.org/10.1016/j.mtphys.2019.100156
Sn0.99Ce0.01Te,323.0,20.3,560700.0,6.152,0.00023105886300000002,0.012131341474154749,https://doi.org/10.1016/j.mtphys.2019.100156
Sn0.99Ce0.01Te,423.0,32.0,400000.0,5.324,0.0004096,0.03254335086401202,https://doi.org/10.1016/j.mtphys.2019.100156
Sn0.99Ce0.01Te,523.0,53.0,278500.0,4.34,0.0007823065,0.09427334089861751,https://doi.org/10.1016/j.mtphys.2019.100156
Sn0.99Ce0.01Te,623.0,85.43,178500.0,3.35,0.0013027438546500004,0.24227146908864183,https://doi.org/10.1016/j.mtphys.2019.100156
Sn0.99Ce0.01Te,723.0,123.0,107600.0,2.6,0.0016278803999999999,0.45267597276923077,https://doi.org/10.1016/j.mtphys.2019.100156
Cu2.7Ag0.3ErTe3,300.0,41.4,271000.0,2.35,0.0004644831599999999,0.059295722553191474,https://doi.org/10.1016/j.mtphys.2020.100180
Cu2.7Ag0.3ErTe3,400.0,47.8,260000.0,2.33,0.0005940583999999999,0.10198427467811155,https://doi.org/10.1016/j.mtphys.2020.100180
Cu2.7Ag0.3ErTe3,500.0,56.0,228400.0,2.07,0.0007162624,0.17301024154589373,https://doi.org/10.1016/j.mtphys.2020.100180
Cu2.7Ag0.3ErTe3,600.0,68.0,150000.0,1.34,0.0006935999999999999,0.3105671641791044,https://doi.org/10.1016/j.mtphys.2020.100180
Cu2.7Ag0.3ErTe3,700.0,99.0,55000.0,0.5949,0.000539055,0.6342889561270801,https://doi.org/10.1016/j.mtphys.2020.100180
Cu2.7Ag0.3ErTe3,800.0,117.0,43560.0,0.66,0.00059629284,0.7227792,https://doi.org/10.1016/j.mtphys.2020.100180
Cu2.7Ag0.3ErTe3,900.0,145.0,31000.0,0.61,0.0006517749999999999,0.9616352459016394,https://doi.org/10.1016/j.mtphys.2020.100180
Cu2.9Ag0.1ErTe3,300.0,41.7,233000.0,2.26,0.00040516137000000006,0.05378248274336284,https://doi.org/10.1016/j.mtphys.2020.100180
Cu2.9Ag0.1ErTe3,400.0,50.0,221778.0,2.24,0.000554445,0.09900803571428571,https://doi.org/10.1016/j.mtphys.2020.100180
Cu2.9Ag0.1ErTe3,500.0,57.0,203556.0,2.06,0.000661353444,0.16052268058252425,https://doi.org/10.1016/j.mtphys.2020.100180
Cu2.9Ag0.1ErTe3,600.0,65.0,168000.0,1.64,0.0007098,0.2596829268292683,https://doi.org/10.1016/j.mtphys.2020.100180
Cu2.9Ag0.1ErTe3,700.0,85.0,72000.0,0.68,0.0005202,0.5355,https://doi.org/10.1016/j.mtphys.2020.100180
Cu2.9Ag0.1ErTe3,800.0,104.0,50000.0,0.75,0.0005408,0.5768533333333333,https://doi.org/10.1016/j.mtphys.2020.100180
Cu2.9Ag0.1ErTe3,900.0,133.0,35000.0,0.66,0.0006191149999999999,0.8442477272727271,https://doi.org/10.1016/j.mtphys.2020.100180
Cu3ErTe3,300.0,39.3,293000.0,2.56,0.00045253556999999995,0.05303151210937499,https://doi.org/10.1016/j.mtphys.2020.100180
Cu3ErTe3,400.0,48.6,244890.0,2.38,0.0005784203844,0.09721350998319328,https://doi.org/10.1016/j.mtphys.2020.100180
Cu3ErTe3,500.0,56.2,216000.0,2.18,0.0006822230400000001,0.15647317431192664,https://doi.org/10.1016/j.mtphys.2020.100180
Cu3ErTe3,600.0,61.4,184000.0,1.74,0.00069367264,0.2391974620689655,https://doi.org/10.1016/j.mtphys.2020.100180
Cu3ErTe3,800.0,101.0,46667.0,0.7,0.000476050067,0.5440572194285714,https://doi.org/10.1016/j.mtphys.2020.100180
Cu3ErTe3,700.0,84.0,74222.0,0.62,0.0005237104319999999,0.5912859716129032,https://doi.org/10.1016/j.mtphys.2020.100180
Cu3ErTe3,900.0,124.2,33333.0,0.62,0.00051418285812,0.7463944714645162,https://doi.org/10.1016/j.mtphys.2020.100180
CoSb3.0,523.0,25.6,4400.0,4.79,2.883584e-06,0.0003148464367432151,https://doi.org/10.1016/S0925-8388(00)01275-5
CoSb3.0,473.0,-105.0,3125.0,5.1,3.4453125e-05,0.0031953584558823533,https://doi.org/10.1016/S0925-8388(00)01275-5
CoSb3.0,323.0,-224.0,3571.0,6.9,0.000179178496,0.00838763104463768,https://doi.org/10.1016/S0925-8388(00)01275-5
CoSb3.0,373.0,-218.0,3125.0,6.1,0.00014851249999999998,0.00908117418032787,https://doi.org/10.1016/S0925-8388(00)01275-5
CoSb3.0,423.0,-200.0,2941.0,5.4,0.00011763999999999999,0.009215133333333332,https://doi.org/10.1016/S0925-8388(00)01275-5
CoSb3.0,573.0,117.0,6250.0,4.5,8.555625e-05,0.0108941625,https://doi.org/10.1016/S0925-8388(00)01275-5
CoSb3.0,623.0,150.0,10526.0,4.3,0.000236835,0.034313536046511633,https://doi.org/10.1016/S0925-8388(00)01275-5
CoSb3.0,673.0,139.0,15385.0,4.4,0.000297253585,0.045466286978409085,https://doi.org/10.1016/S0925-8388(00)01275-5
CoSb3.0,723.0,137.0,16129.0,4.4,0.000302725201,0.049743254618863635,https://doi.org/10.1016/S0925-8388(00)01275-5
Ag2Mo6Te8,500.0,13.04,202768.0,3.881,3.44789951488e-05,0.004442024626230353,https://doi.org/10.1016/S1003-6326(08)60326-X
Ag2Mo6Te8,600.0,17.65,195675.0,4.0,6.095716518749998e-05,0.009143574778124998,https://doi.org/10.1016/S1003-6326(08)60326-X
Ag2Mo6Te8,700.0,21.47,189200.0,4.1144,8.721380227999998e-05,0.01483804724771534,https://doi.org/10.1016/S1003-6326(08)60326-X
Ag2Mo6Te8,800.0,24.56,182699.0,4.2076,0.00011020286752639999,0.02095310723954748,https://doi.org/10.1016/S1003-6326(08)60326-X
AgMo6Te8,400.0,6.11,169860.0,3.9438,6.341230506000001e-06,0.00073,https://doi.org/10.1016/S1003-6326(08)60326-X
AgMo6Te8,500.0,13.7,168000.0,3.99,3.153192e-05,0.0039513684210526305,https://doi.org/10.1016/S1003-6326(08)60326-X
AgMo6Te8,600.0,19.59,169800.0,4.17,6.516382338e-05,0.00937608969496403,https://doi.org/10.1016/S1003-6326(08)60326-X
AgMo6Te8,700.0,25.53,170069.0,4.3983,0.00011084772588210001,0.0176,https://doi.org/10.1016/S1003-6326(08)60326-X
AgMo6Te8,800.0,34.0,168200.0,4.5127,0.0001944392,0.03446968777007114,https://doi.org/10.1016/S1003-6326(08)60326-X
Cu2Mo6Te8,500.0,3.24,214200.0,3.31,2.2485859200000005e-06,0.0003396655468277946,https://doi.org/10.1016/S1003-6326(08)60326-X
CuMo6Te8,400.0,-2.33,200346.0,3.661,1.0876583994e-06,0.00011883730121824638,https://doi.org/10.1016/S1003-6326(08)60326-X
CuMo6Te8,500.0,4.2,186200.0,3.6525,3.284568e-06,0.00046,https://doi.org/10.1016/S1003-6326(08)60326-X
CuMo6Te8,600.0,11.52,178000.0,3.64,2.36224512e-05,0.0038938106373626368,https://doi.org/10.1016/S1003-6326(08)60326-X
CuMo6Te8,700.0,18.48,174048.0,3.9449,5.94392020992e-05,0.010547147321716646,https://doi.org/10.1016/S1003-6326(08)60326-X
CuMo6Te8,800.0,23.92,172400.0,4.165,9.864148736e-05,0.018946744270828333,https://doi.org/10.1016/S1003-6326(08)60326-X
AgBi0.94Pb0.06Se2.12,300.0,302.0,4080.0,0.6,0.00037211232,0.18605616,https://doi.org/10.1021/acs.chemmater.0c00481
AgBi0.94Pb0.06Se2.12,350.0,317.7,6074.0,0.644,0.00061306880346,0.333189567097826,https://doi.org/10.1021/acs.chemmater.0c00481
AgBi0.94Pb0.06Se2.12,400.0,329.0,6298.0,0.68,0.000681701818,0.40100106941176467,https://doi.org/10.1021/acs.chemmater.0c00481
AgBi0.95Pb0.05Se2.12,300.0,329.0,2735.0,0.57,0.000296039135,0.1558100710526316,https://doi.org/10.1021/acs.chemmater.0c00481
AgBi0.95Pb0.05Se2.12,350.0,334.0,4265.0,0.588,0.00047578634,0.2832061547619048,https://doi.org/10.1021/acs.chemmater.0c00481
AgBi0.95Pb0.05Se2.12,400.0,340.0,5497.0,0.658,0.0006354532,0.3862937386018237,https://doi.org/10.1021/acs.chemmater.0c00481
AgBi0.96Pb0.04Se2.12,300.0,377.3,1560.0,0.5477,0.0002220742524,0.12164008712798978,https://doi.org/10.1021/acs.chemmater.0c00481
AgBi0.96Pb0.04Se2.12,350.0,376.7,2221.0,0.553,0.0003151663186899999,0.19947235360126575,https://doi.org/10.1021/acs.chemmater.0c00481
AgBi0.96Pb0.04Se2.12,400.0,358.44,4756.0,0.609,0.0006110472350015999,0.4013446535314285,https://doi.org/10.1021/acs.chemmater.0c00481
AgBi0.97Pb0.03Se2.12,300.0,421.85,930.0,0.517,0.00016550040292500002,0.09603505005319148,https://doi.org/10.1021/acs.chemmater.0c00481
AgBi0.97Pb0.03Se2.12,350.0,423.18,1301.0,0.534,0.00023298478743239998,0.15270538502123593,https://doi.org/10.1021/acs.chemmater.0c00481
AgBi0.97Pb0.03Se2.12,400.0,375.5,3723.0,0.5954,0.00052494393075,0.3526663962042324,https://doi.org/10.1021/acs.chemmater.0c00481
AgBi0.97Pb0.03Se2.12,450.0,371.43,4864.0,0.617,0.0006710386311935999,0.4894122917943598,https://doi.org/10.1021/acs.chemmater.0c00481
AgBi0.98Pb0.02Se2.12,300.0,484.2,471.2,0.504,0.00011047267036799998,0.06575754188571428,https://doi.org/10.1021/acs.chemmater.0c00481
AgBi0.98Pb0.02Se2.12,350.0,493.4,696.0,0.527,0.00016943671775999998,0.11252912944212523,https://doi.org/10.1021/acs.chemmater.0c00481
AgBi0.98Pb0.02Se2.12,400.0,453.95,1477.0,0.57,0.0003043662798925,0.21359037185438598,https://doi.org/10.1021/acs.chemmater.0c00481
AgBi0.98Pb0.02Se2.12,450.0,400.6,4150.0,0.621,0.0006659934940000001,0.4826039811594204,https://doi.org/10.1021/acs.chemmater.0c00481
AgBi0.99Pb0.01Se2.12,300.0,565.13,142.4,0.556,4.547856096656001e-05,0.024538791888431655,https://doi.org/10.1021/acs.chemmater.0c00481
