Repository: 953836942-dot/thermoelectric-paper

# Thermoelectric Paper Digest

This repository runs the **stock upstream `X-PG13/paper-digest`** for thermoelectric literature monitoring.

The paper-digest source code is **not modified** here. GitHub Actions checks out a pinned upstream commit and combines repository-side configuration files at runtime.

## 最简单的使用方法

正常情况下你什么都不用做：它会在每周一大约 **08:07 Australia/Brisbane** 自动运行。

如果你想现在手动跑一次：

1. 打开仓库顶部的 **Actions**。
2. 左侧点击 **Thermoelectric Paper Digest Weekly**。
3. 点击右上角 **Run workflow**。
4. `Use workflow from` 保持 **main**。历史记录旁边那些 `main` 只是分支标签，不需要点。
5. 在 `Run mode` 里选择：
   - **production**：正式运行。读取并保存历史状态，自动去掉以前已经看过的论文。平时手动运行选这个。

File: tmp_estm_export/estm.csv (part 5 of 15)
Formula,temperature(K),seebeck_coefficient(μV/K),electrical_conductivity(S/m),thermal_conductivity(W/mK),power_factor(W/mK2),ZT,reference
AgBi0.99Pb0.01Se2.12,350.0,579.0,173.84,0.5385,5.827829544e-05,0.03787818645125349,https://doi.org/10.1021/acs.chemmater.0c00481
AgBi0.99Pb0.01Se2.12,400.0,548.68,379.0,0.5312,0.00011409785236959997,0.08591705750722888,https://doi.org/10.1021/acs.chemmater.0c00481
AgBi0.99Pb0.01Se2.12,450.0,482.3,1095.0,0.55,0.00025471155255,0.2084003611772727,https://doi.org/10.1021/acs.chemmater.0c00481
AgBiSe2.12,300.0,636.84,44.89,0.6394,1.8205821181584e-05,0.008541986791484518,https://doi.org/10.1021/acs.chemmater.0c00481
AgBiSe2.12,350.0,657.9,72.0,0.645,3.1163933519999996e-05,0.016910661599999998,https://doi.org/10.1021/acs.chemmater.0c00481
AgBiSe2.12,400.0,642.0,123.0,0.644,5.0696172e-05,0.03148830559006211,https://doi.org/10.1021/acs.chemmater.0c00481
AgBiSe2.12,450.0,573.0,230.25,0.653,7.559775225e-05,0.052096460202909645,https://doi.org/10.1021/acs.chemmater.0c00481
Rb2Bi8Se12.909,330.0,-142.3,15700.0,0.84,0.0003179138530000001,0.12489472796428573,https://doi.org/10.1021/acs.chemmater.0c00703
Rb2Bi8Se12.909,428.0,-166.0,10795.0,0.7137,0.00029746702,0.1783885169679137,https://doi.org/10.1021/acs.chemmater.0c00703
Rb2Bi8Se12.909,526.0,-184.0,7600.0,0.6548,0.0002573056,0.20669325839951128,https://doi.org/10.1021/acs.chemmater.0c00703
Rb2Bi8Se12.909,625.0,-193.2,7955.0,0.6294,0.00029693023919999997,0.29485446377502383,https://doi.org/10.1021/acs.chemmater.0c00703
Rb2Bi8Se12.909,724.0,-194.2,9120.0,0.625,0.00034394839679999993,0.39842982285311995,https://doi.org/10.1021/acs.chemmater.0c00703
Rb2Bi8Se12.909,823.0,-185.0,11200.0,0.62,0.00038332,0.5088263870967742,https://doi.org/10.1021/acs.chemmater.0c00703
Rb2Bi8Se12.9415,330.0,-167.3,11260.0,0.7533,0.00031515940540000005,0.1380626626602947,https://doi.org/10.1021/acs.chemmater.0c00703
Rb2Bi8Se12.9415,428.0,-194.4,8030.0,0.664,0.0003034646208,0.1956067134072289,https://doi.org/10.1021/acs.chemmater.0c00703
Rb2Bi8Se12.9415,526.0,-220.0,5950.0,0.594,0.00028798,0.2550125925925926,https://doi.org/10.1021/acs.chemmater.0c00703
Rb2Bi8Se12.9415,625.0,-217.7,6439.0,0.5868,0.00030516539430999994,0.325031307845518,https://doi.org/10.1021/acs.chemmater.0c00703
Rb2Bi8Se12.9415,724.0,-213.6,7841.0,0.59,0.00035774531136,0.43899594139769493,https://doi.org/10.1021/acs.chemmater.0c00703
Rb2Bi8Se12.9415,823.0,-193.2,10644.0,0.599,0.00039730049856,0.5458736399246745,https://doi.org/10.1021/acs.chemmater.0c00703
Rb2Bi8Se12.961,330.0,-186.0,11200.0,0.6822,0.0003874752,0.18743303430079156,https://doi.org/10.1021/acs.chemmater.0c00703
Rb2Bi8Se12.961,428.0,-218.5,8480.0,0.587,0.00040485428,0.2951918770698467,https://doi.org/10.1021/acs.chemmater.0c00703
Rb2Bi8Se12.961,526.0,-241.0,6060.0,0.535,0.00035197086,0.34604985487850465,https://doi.org/10.1021/acs.chemmater.0c00703
Rb2Bi8Se12.961,625.0,-242.8,6439.0,0.5208,0.00037959089776000004,0.45553823175883257,https://doi.org/10.1021/acs.chemmater.0c00703
Rb2Bi8Se12.961,724.0,-228.8,8295.0,0.5259,0.0004342386048,0.5978108953702224,https://doi.org/10.1021/acs.chemmater.0c00703
Rb2Bi8Se12.961,823.0,-202.0,11818.0,0.543,0.000482221672,0.7308810977090239,https://doi.org/10.1021/acs.chemmater.0c00703
Rb2Bi8Se12.974Cl0.026,330.0,-92.1,30150.0,0.9,0.0002557446615,0.09377304255,https://doi.org/10.1021/acs.chemmater.0c00703
Rb2Bi8Se12.974Cl0.026,428.0,-106.7,21770.0,0.769,0.00024784905530000006,0.13794459774824447,https://doi.org/10.1021/acs.chemmater.0c00703
Rb2Bi8Se12.974Cl0.026,526.0,-118.3,14490.0,0.732,0.00020278595609999998,0.14571777719754095,https://doi.org/10.1021/acs.chemmater.0c00703
Rb2Bi8Se12.974Cl0.026,625.0,-128.4,13470.0,0.71,0.00022207396320000002,0.19548764366197185,https://doi.org/10.1021/acs.chemmater.0c00703
Rb2Bi8Se12.974Cl0.026,724.0,-145.4,14338.0,0.703,0.00030312195207999996,0.3121768041335989,https://doi.org/10.1021/acs.chemmater.0c00703
Rb2Bi8Se12.974Cl0.026,823.0,-151.0,15960.0,0.692,0.00036390396,0.4327932934682081,https://doi.org/10.1021/acs.chemmater.0c00703
Rb2Bi8Se12.9805,330.0,-223.2,8106.0,0.74,0.00040382665344,0.1800848589664865,https://doi.org/10.1021/acs.chemmater.0c00703
Rb2Bi8Se12.9805,428.0,-257.2,5455.0,0.619,0.0003608582872,0.2495110612626817,https://doi.org/10.1021/acs.chemmater.0c00703
Rb2Bi8Se12.9805,526.0,-292.4,3598.0,0.55,0.0003076209404799999,0.2941974812590544,https://doi.org/10.1021/acs.chemmater.0c00703
Rb2Bi8Se12.9805,625.0,-275.0,3290.0,0.54,0.00024880625,0.2879701967592593,https://doi.org/10.1021/acs.chemmater.0c00703
Rb2Bi8Se12.9805,724.0,-254.3,3890.0,0.571,0.0002515604261,0.31896628458213666,https://doi.org/10.1021/acs.chemmater.0c00703
Rb2Bi8Se12.9805,823.0,-214.2,7045.0,0.5685,0.00032323615379999994,0.4679390581836411,https://doi.org/10.1021/acs.chemmater.0c00703
Rb2Bi8Se12.9805Cl0.0195,330.0,-112.7,21029.0,0.8,0.00026709542741000004,0.110176863806625,https://doi.org/10.1021/acs.chemmater.0c00703
Rb2Bi8Se12.9805Cl0.0195,428.0,-131.82,14485.0,0.7046,0.000251698782114,0.15289111374509223,https://doi.org/10.1021/acs.chemmater.0c00703
Rb2Bi8Se12.9805Cl0.0195,526.0,-147.42,9412.0,0.6477,0.00020454776203679997,0.1661141312820083,https://doi.org/10.1021/acs.chemmater.0c00703
Rb2Bi8Se12.9805Cl0.0195,625.0,-160.0,9338.0,0.6284,0.0002390528,0.2377593889242521,https://doi.org/10.1021/acs.chemmater.0c00703
Rb2Bi8Se12.9805Cl0.0195,724.0,-169.06,10368.0,0.623,0.0002963307483648,0.34437152779472746,https://doi.org/10.1021/acs.chemmater.0c00703
Rb2Bi8Se12.9805Cl0.0195,823.0,-167.55,12132.0,0.6041,0.00034058166633000003,0.4639938940400431,https://doi.org/10.1021/acs.chemmater.0c00703
Rb2Bi8Se12.9909Cl0.0091,330.0,-160.0,12500.0,0.6599,0.00031999999999999997,0.16002424609789362,https://doi.org/10.1021/acs.chemmater.0c00703
Rb2Bi8Se12.9909Cl0.0091,428.0,-178.62,8603.0,0.59,0.00027447961315320003,0.19911402445689763,https://doi.org/10.1021/acs.chemmater.0c00703
Rb2Bi8Se12.9909Cl0.0091,526.0,-201.26,6176.0,0.537,0.0002501625090176,0.24503813732450205,https://doi.org/10.1021/acs.chemmater.0c00703
Rb2Bi8Se12.9909Cl0.0091,625.0,-200.75,6471.0,0.5208,0.0002607849399375,0.31296195749027933,https://doi.org/10.1021/acs.chemmater.0c00703
Rb2Bi8Se12.9909Cl0.0091,724.0,-195.3,7500.0,0.5208,0.000286065675,0.397679625,https://doi.org/10.1021/acs.chemmater.0c00703
Rb2Bi8Se12.9909Cl0.0091,823.0,-191.2,8750.0,0.53,0.0003198775999999999,0.4967155939622641,https://doi.org/10.1021/acs.chemmater.0c00703
Rb2Bi8Se12.9935,330.0,-220.0,8485.0,0.7117,0.000410674,0.1904207109737249,https://doi.org/10.1021/acs.chemmater.0c00703
Rb2Bi8Se12.9935,428.0,-263.6,5455.0,0.608,0.0003790404568,0.2668245320894737,https://doi.org/10.1021/acs.chemmater.0c00703
Rb2Bi8Se12.9935,526.0,-291.0,4015.0,0.532,0.000339994215,0.33615969377819543,https://doi.org/10.1021/acs.chemmater.0c00703
Rb2Bi8Se12.9935,625.0,-273.0,5000.0,0.534,0.000372645,0.43614817415730334,https://doi.org/10.1021/acs.chemmater.0c00703
Rb2Bi8Se12.9935,724.0,-262.4,5420.0,0.53,0.0003731873792,0.5097880425298112,https://doi.org/10.1021/acs.chemmater.0c00703
Rb2Bi8Se12.9935,823.0,-219.6,7386.0,0.5594,0.00035618364576,0.5240242053279942,https://doi.org/10.1021/acs.chemmater.0c00703
Rb2Bi8Se12.9935Cl0.0065,330.0,-199.25,9559.0,0.6223,0.0003794976769375,0.20124414814297767,https://doi.org/10.1021/acs.chemmater.0c00703
Rb2Bi8Se12.9935Cl0.0065,428.0,-237.48,6029.0,0.5289,0.0003400160081616,0.27515003118390013,https://doi.org/10.1021/acs.chemmater.0c00703
Rb2Bi8Se12.9935Cl0.0065,526.0,-269.69,3676.0,0.477,0.0002673653908636,0.29483059873009143,https://doi.org/10.1021/acs.chemmater.0c00703
Rb2Bi8Se12.9935Cl0.0065,625.0,-260.63,3824.0,0.474,0.0002597566601456,0.342506144706751,https://doi.org/10.1021/acs.chemmater.0c00703
Rb2Bi8Se12.9935Cl0.0065,724.0,-250.0,4007.0,0.495,0.0002504375,0.36629646464646465,https://doi.org/10.1021/acs.chemmater.0c00703
Rb2Bi8Se12.9935Cl0.0065,823.0,-215.35,5441.0,0.485,0.0002523297620225,0.42818019411240715,https://doi.org/10.1021/acs.chemmater.0c00703
Rb2Bi8Se13,330.0,-268.0,1591.0,0.5096,0.000114271984,0.07399873375196231,https://doi.org/10.1021/acs.chemmater.0c00703
Rb2Bi8Se13,428.0,-287.3,1180.0,0.455,9.73987222e-05,0.09161901780571428,https://doi.org/10.1021/acs.chemmater.0c00703
Rb2Bi8Se13,526.0,-306.0,948.0,0.4386,8.8766928e-05,0.10645554976744186,https://doi.org/10.1021/acs.chemmater.0c00703
Rb2Bi8Se13,625.0,-281.0,1023.0,0.445,8.0777103e-05,0.11345098735955055,https://doi.org/10.1021/acs.chemmater.0c00703
Rb2Bi8Se13,724.0,-237.0,1403.0,0.48,7.8805107e-05,0.118864369725,https://doi.org/10.1021/acs.chemmater.0c00703
Rb2Bi8Se13,823.0,-247.3,3220.0,0.503,0.0001969264738,0.3222077294978132,https://doi.org/10.1021/acs.chemmater.0c00703
VFeSb,350.0,-179.6,129819.0,6.747,0.004187462435039999,0.21722422591729654,https://doi.org/10.1021/acs.chemmater.0c01189
VFeSb,400.0,-188.8,113554.0,6.072,0.00404768229376,0.26664573740184455,https://doi.org/10.1021/acs.chemmater.0c01189
VFeSb,500.0,-201.5,86140.0,5.2048,0.003497477815,0.3359858030087612,https://doi.org/10.1021/acs.chemmater.0c01189
VFeSb,550.0,-204.6,75900.0,4.9639,0.0031772620439999995,0.3429,https://doi.org/10.1021/acs.chemmater.0c01189
VFeSb,600.0,-203.8,67200.0,4.867,0.0027911143679999998,0.334,https://doi.org/10.1021/acs.chemmater.0c01189
VFeSb,700.0,-187.2,56024.0,4.723,0.002,0.2778,https://doi.org/10.1021/acs.chemmater.0c01189
VFeSb,800.0,-146.4,51807.0,4.048,0.00111037735872,0.203,https://doi.org/10.1021/acs.chemmater.0c01189
Yb13.43Ce0.44Mn1.07Sb11.07,300.0,28.2,43750.0,0.72,3.479175e-05,0.014496562499999999,https://doi.org/10.1021/acs.chemmater.0c03043
Yb13.43Ce0.44Mn1.07Sb11.07,373.0,64.69,41057.0,0.7312,0.0001718151734777,0.0876464164485532,https://doi.org/10.1021/acs.chemmater.0c03043
Yb13.43Ce0.44Mn1.07Sb11.07,473.0,98.7,33440.0,0.72,0.0003257621136,0.21400761074000002,https://doi.org/10.1021/acs.chemmater.0c03043
Yb13.43Ce0.44Mn1.07Sb11.07,573.0,124.44,27520.0,0.716,0.000426155830272,0.3410437021590168,https://doi.org/10.1021/acs.chemmater.0c03043
Yb13.43Ce0.44Mn1.07Sb11.07,673.0,149.37,22900.0,0.6831,0.00051093098901,0.5033766002104084,https://doi.org/10.1021/acs.chemmater.0c03043
Yb13.43Ce0.44Mn1.07Sb11.07,773.0,173.75,19060.0,0.655,0.00057540353125,0.6790640147423663,https://doi.org/10.1021/acs.chemmater.0c03043
Yb13.43Ce0.44Mn1.07Sb11.07,873.0,196.8,16130.0,0.632,0.0006247187712,0.8629422266734177,https://doi.org/10.1021/acs.chemmater.0c03043
Yb13.43Ce0.44Mn1.07Sb11.07,973.0,217.7,13700.0,0.619,0.0006492880729999999,1.0206095234717283,https://doi.org/10.1021/acs.chemmater.0c03043
Yb13.43Ce0.44Mn1.07Sb11.07,1073.0,232.1,12500.0,0.629,0.0006733801249999999,1.1487072720588234,https://doi.org/10.1021/acs.chemmater.0c03043
Yb13.43Ce0.44Mn1.07Sb11.07,1173.0,238.4,12520.0,0.6883,0.0007115686912,1.2126544744698533,https://doi.org/10.1021/acs.chemmater.0c03043
Yb13.44Ce0.4Mn1.09Sb11.07,300.0,44.13,36727.0,0.75,7.15242495663e-05,0.02860969982652,https://doi.org/10.1021/acs.chemmater.0c03043
Yb13.44Ce0.4Mn1.09Sb11.07,373.0,72.1,34590.0,0.763,0.00017981300189999998,0.08790334168899082,https://doi.org/10.1021/acs.chemmater.0c03043
Yb13.44Ce0.4Mn1.09Sb11.07,473.0,102.6,28150.0,0.742,0.0002963282939999999,0.18889930331805926,https://doi.org/10.1021/acs.chemmater.0c03043
Yb13.44Ce0.4Mn1.09Sb11.07,573.0,130.5,23502.0,0.739,0.0004002449355,0.3103387659560216,https://doi.org/10.1021/acs.chemmater.0c03043
Yb13.44Ce0.4Mn1.09Sb11.07,673.0,156.3,19810.0,0.715,0.00048395215890000004,0.4555241999156644,https://doi.org/10.1021/acs.chemmater.0c03043
Yb13.44Ce0.4Mn1.09Sb11.07,773.0,180.0,16420.0,0.677,0.0005320079999999999,0.607447834564254,https://doi.org/10.1021/acs.chemmater.0c03043
Yb13.44Ce0.4Mn1.09Sb11.07,873.0,199.05,13840.0,0.6636,0.0005483532906,0.72138701430651,https://doi.org/10.1021/acs.chemmater.0c03043
Yb13.44Ce0.4Mn1.09Sb11.07,973.0,215.0,11800.0,0.645,0.000545455,0.8228336666666666,https://doi.org/10.1021/acs.chemmater.0c03043
Yb13.44Ce0.4Mn1.09Sb11.07,1073.0,224.28,11340.0,0.656,0.0005704192186560001,0.9330180207589756,https://doi.org/10.1021/acs.chemmater.0c03043
Yb13.44Ce0.4Mn1.09Sb11.07,1173.0,230.4,11750.0,0.726,0.0006237388799999999,1.007776454876033,https://doi.org/10.1021/acs.chemmater.0c03043
Yb13.49Ce0.39Mn1.05Sb11.08,300.0,40.0,43723.0,0.7688,6.99568e-05,0.027298439125910512,https://doi.org/10.1021/acs.chemmater.0c03043
Yb13.49Ce0.39Mn1.05Sb11.08,473.0,98.4,33007.0,0.774,0.00031959225792,0.19530637984000002,https://doi.org/10.1021/acs.chemmater.0c03043
Yb13.49Ce0.39Mn1.05Sb11.08,573.0,125.4,27151.0,0.7584,0.00042695381916,0.32257982381155065,https://doi.org/10.1021/acs.chemmater.0c03043
Yb13.49Ce0.39Mn1.05Sb11.08,673.0,149.375,22616.0,0.7338,0.000504628334375,0.4628166653507427,https://doi.org/10.1021/acs.chemmater.0c03043
Yb13.49Ce0.39Mn1.05Sb11.08,873.0,191.0,15850.0,0.677,0.00057822385,0.7456269144017724,https://doi.org/10.1021/acs.chemmater.0c03043
Yb13.49Ce0.39Mn1.05Sb11.08,973.0,209.06,13521.0,0.648,0.0005909499563556,0.8873368943425907,https://doi.org/10.1021/acs.chemmater.0c03043
Yb13.49Ce0.39Mn1.05Sb11.08,1073.0,222.81,12393.0,0.662,0.0006152417615673,0.9972120999421644,https://doi.org/10.1021/acs.chemmater.0c03043
Yb13.49Ce0.39Mn1.05Sb11.08,1173.0,228.7,12270.0,0.71,0.0006417662762999999,1.0602702001407043,https://doi.org/10.1021/acs.chemmater.0c03043
Yb13.6Ce0.363Mn0.99Sb11.05,300.0,31.25,49029.0,0.8571,4.7879882812499996e-05,0.01675879692422121,https://doi.org/10.1021/acs.chemmater.0c03043
Yb13.6Ce0.363Mn0.99Sb11.05,373.0,59.37,46330.0,0.8766,0.000163303840377,0.06948703223890143,https://doi.org/10.1021/acs.chemmater.0c03043
Yb13.6Ce0.363Mn0.99Sb11.05,473.0,87.94,37828.0,0.874,0.0002925407045008,0.15832008378590207,https://doi.org/10.1021/acs.chemmater.0c03043
Yb13.6Ce0.363Mn0.99Sb11.05,573.0,113.97,31077.0,0.8623,0.00040366415328929996,0.2682356022669244,https://doi.org/10.1021/acs.chemmater.0c03043
Yb13.6Ce0.363Mn0.99Sb11.05,673.0,138.73,25897.0,0.83247,0.0004984139960712999,0.4029365855297907,https://doi.org/10.1021/acs.chemmater.0c03043
Yb13.6Ce0.363Mn0.99Sb11.05,773.0,161.59,21627.0,0.7844,0.0005647096928187,0.556502540220366,https://doi.org/10.1021/acs.chemmater.0c03043
Yb13.6Ce0.363Mn0.99Sb11.05,873.0,180.0,18149.0,0.77532,0.0005880276,0.6621112505804055,https://doi.org/10.1021/acs.chemmater.0c03043
Yb13.6Ce0.363Mn0.99Sb11.05,973.0,196.25,15396.0,0.74026,0.00059296250625,0.7793917253144165,https://doi.org/10.1021/acs.chemmater.0c03043
Yb13.6Ce0.363Mn0.99Sb11.05,1073.0,210.625,13686.0,0.74286,0.00060715052109375,0.8769788508381038,https://doi.org/10.1021/acs.chemmater.0c03043
Yb13.6Ce0.363Mn0.99Sb11.05,1173.0,221.25,12999.0,0.77013,0.0006363213609375,0.969193456143362,https://doi.org/10.1021/acs.chemmater.0c03043
Gd2.75Se4,350.0,-93.12,7107.0,0.8792,6.162717358080001e-05,0.024533110501910833,https://doi.org/10.1021/acs.chemmater.0c03581
Gd2.75Se4,450.0,-122.1,7610.0,0.8377,0.00011345300009999998,0.060945266855676236,https://doi.org/10.1021/acs.chemmater.0c03581
Gd2.75Se4,550.0,-147.0,7230.0,0.8113,0.00015623307,0.10591419758412424,https://doi.org/10.1021/acs.chemmater.0c03581
Gd2.75Se4,650.0,-168.8,5720.0,0.789,0.0001629824768,0.1342694675792142,https://doi.org/10.1021/acs.chemmater.0c03581
Gd2.75Se4,750.0,-187.32,4780.0,0.765,0.00016772437987199997,0.16443566654117645,https://doi.org/10.1021/acs.chemmater.0c03581
Gd2.75Se4,850.0,-202.9,4340.0,0.7434,0.0001786708994,0.2042914507532957,https://doi.org/10.1021/acs.chemmater.0c03581
Gd2.79Se4,350.0,-65.6,19310.0,1.2943,8.309788159999999e-05,0.022471033423472144,https://doi.org/10.1021/acs.chemmater.0c03581
Gd2.79Se4,450.0,-86.2,19360.0,1.283,0.00014385331840000002,0.05045517792673422,https://doi.org/10.1021/acs.chemmater.0c03581
Gd2.79Se4,550.0,-104.7,19937.0,1.268,0.00021855118833000002,0.09479743973304415,https://doi.org/10.1021/acs.chemmater.0c03581
Gd2.79Se4,650.0,-122.0,18170.0,1.264,0.00027044228,0.139072375,https://doi.org/10.1021/acs.chemmater.0c03581
Gd2.79Se4,750.0,-137.0,15440.0,1.255,0.00028979336,0.17,https://doi.org/10.1021/acs.chemmater.0c03581
Gd2.79Se4,850.0,-150.4,15130.0,1.26,0.00034224302080000006,0.23087822831746035,https://doi.org/10.1021/acs.chemmater.0c03581
Gd2.84Se4,350.0,-58.5,35100.0,1.283,0.000120120975,0.032768777279812936,https://doi.org/10.1021/acs.chemmater.0c03581
Gd2.84Se4,450.0,-77.9,31600.0,1.287,0.00019176175600000002,0.06704956503496505,https://doi.org/10.1021/acs.chemmater.0c03581
Gd2.84Se4,550.0,-95.7,28734.0,1.2717,0.00026316005166,0.11381460125265391,https://doi.org/10.1021/acs.chemmater.0c03581
Gd2.84Se4,650.0,-111.96,25696.0,1.265,0.0003221004289536,0.16550614926469565,https://doi.org/10.1021/acs.chemmater.0c03581
Gd2.84Se4,750.0,-126.5,23040.0,1.2566,0.00036869184,0.22005322298265156,https://doi.org/10.1021/acs.chemmater.0c03581
Gd2.84Se4,850.0,-139.0,21582.0,1.29,0.000416985822,0.27475809976744187,https://doi.org/10.1021/acs.chemmater.0c03581
Gd2Se2.92,350.0,-81.16,35380.0,1.913,0.00023304613532799996,0.04263781880020909,https://doi.org/10.1021/acs.chemmater.0c03581
Gd2Se2.92,450.0,-99.46,30316.0,1.6038,0.00029989471214559996,0.08414554212839505,https://doi.org/10.1021/acs.chemmater.0c03581
Gd2Se2.92,550.0,-115.58,25380.0,1.4,0.000339044729832,0.13319614386257145,https://doi.org/10.1021/acs.chemmater.0c03581
Gd2Se2.92,650.0,-131.16,21329.0,1.2453,0.00036692162670239997,0.1915193586738617,https://doi.org/10.1021/acs.chemmater.0c03581
Gd2Se2.92,750.0,-145.29,17799.0,1.125,0.00037572236779589996,0.2504815785306,https://doi.org/10.1021/acs.chemmater.0c03581
Gd2Se2.92,850.0,-157.97,15031.0,1.022,0.00037509140364789997,0.3119644746582338,https://doi.org/10.1021/acs.chemmater.0c03581
Gd2Se2.94,350.0,-84.7,35600.0,2.13,0.000255397604,0.04196674244131455,https://doi.org/10.1021/acs.chemmater.0c03581
Gd2Se2.94,450.0,-109.4,30650.0,1.774,0.000366830234,0.0930516377113867,https://doi.org/10.1021/acs.chemmater.0c03581
Gd2Se2.94,550.0,-130.4,24850.0,1.532,0.000422553376,0.15169997180156658,https://doi.org/10.1021/acs.chemmater.0c03581
Gd2Se2.94,650.0,-147.8,20300.0,1.374,0.00044345025200000004,0.20978359810771469,https://doi.org/10.1021/acs.chemmater.0c03581
Gd2Se2.94,750.0,-162.3,18300.0,1.253,0.000482045607,0.2885348804868317,https://doi.org/10.1021/acs.chemmater.0c03581
Gd2Se2.94,850.0,-172.83,15250.0,1.162,0.00045552068572500006,0.33321220556475917,https://doi.org/10.1021/acs.chemmater.0c03581
Gd2Se2.98,350.0,-123.55,41835.0,2.03,0.0006385946455874999,0.1101025251012931,https://doi.org/10.1021/acs.chemmater.0c03581
Gd2Se2.98,450.0,-147.46,34430.0,1.71,0.0007486614685880002,0.19701617594421056,https://doi.org/10.1021/acs.chemmater.0c03581
Gd2Se2.98,550.0,-167.2,28600.0,1.5057,0.0007995370239999999,0.2920537711363485,https://doi.org/10.1021/acs.chemmater.0c03581
Gd2Se2.98,650.0,-183.8,24060.0,1.358,0.0008128055064,0.38904534547864505,https://doi.org/10.1021/acs.chemmater.0c03581
Gd2Se2.98,750.0,-196.38,20127.0,1.237,0.0007761998562587999,0.4706143025012933,https://doi.org/10.1021/acs.chemmater.0c03581
Gd2Se2.98,850.0,-205.8,16918.0,1.117,0.0007165388815200001,0.5452623538871979,https://doi.org/10.1021/acs.chemmater.0c03581
Sn0.965Pb0.01Cd0.025Se,300.0,314.57,2286.0,1.016,0.0002262094952814,0.0667941423075,https://doi.org/10.1021/acs.chemmater.0c03657
Sn0.965Pb0.01Cd0.025Se,373.0,336.0,3317.0,0.7826,0.000374476032,0.17848142082289803,https://doi.org/10.1021/acs.chemmater.0c03657
Sn0.965Pb0.01Cd0.025Se,423.0,347.7,3587.0,0.6957,0.00043365140522999996,0.26366903034683054,https://doi.org/10.1021/acs.chemmater.0c03657
Sn0.965Pb0.01Cd0.025Se,473.0,360.0,3349.0,0.6236,0.0004340304,0.3292116407953816,https://doi.org/10.1021/acs.chemmater.0c03657
Sn0.965Pb0.01Cd0.025Se,573.0,392.7,2460.0,0.4969,0.00037936469339999994,0.4374642167804387,https://doi.org/10.1021/acs.chemmater.0c03657
Sn0.965Pb0.01Cd0.025Se,673.0,409.93,1762.0,0.405,0.0002960910698338,0.4920229382670306,https://doi.org/10.1021/acs.chemmater.0c03657
Sn0.965Pb0.01Cd0.025Se,723.0,385.1,2635.0,0.41,0.00039077579635,0.6890997579537805,https://doi.org/10.1021/acs.chemmater.0c03657
Sn0.965Pb0.01Cd0.025Se,823.0,298.34,7603.0,0.4248,0.0006767183628267998,1.3110621765688708,https://doi.org/10.1021/acs.chemmater.0c03657
Sn0.965Pb0.01Cd0.025Se,873.0,310.6,7413.0,0.4149,0.0007151496046800001,1.5047616410837312,https://doi.org/10.1021/acs.chemmater.0c03657
Sn0.96Pb0.01Cd0.035Se,300.0,313.58,2508.0,0.8845,0.00024661770033119996,0.08364647834862633,https://doi.org/10.1021/acs.chemmater.0c03657
Sn0.96Pb0.01Cd0.035Se,373.0,331.0,3651.0,0.6708,0.000400007211,0.2224249995572451,https://doi.org/10.1021/acs.chemmater.0c03657
Sn0.96Pb0.01Cd0.035Se,423.0,342.05,3889.0,0.5739,0.0004550060095225,0.33536773310335866,https://doi.org/10.1021/acs.chemmater.0c03657
Sn0.96Pb0.01Cd0.035Se,473.0,357.0,3651.0,0.5068,0.000465316299,0.43428297045580105,https://doi.org/10.1021/acs.chemmater.0c03657
Sn0.96Pb0.01Cd0.035Se,573.0,390.67,2698.0,0.4149,0.00041177698593220007,0.5686869436952293,https://doi.org/10.1021/acs.chemmater.0c03657
Sn0.96Pb0.01Cd0.035Se,673.0,408.0,2048.0,0.33789,0.000340918272,0.679031628802273,https://doi.org/10.1021/acs.chemmater.0c03657
Sn0.96Pb0.01Cd0.035Se,723.0,377.33,3238.0,0.3379,0.00046101973377819994,0.9864376073442989,https://doi.org/10.1021/acs.chemmater.0c03657
Sn0.96Pb0.01Cd0.035Se,823.0,283.77,8864.0,0.3553,0.0007137772599456,1.6533596536313782,https://doi.org/10.1021/acs.chemmater.0c03657
Sn0.96Pb0.01Cd0.035Se,873.0,294.04,8707.0,0.3429,0.0007528030545712,1.9165852045513494,https://doi.org/10.1021/acs.chemmater.0c03657
Sn0.975Pb0.01Cd0.015Se,300.0,312.9,1587.0,1.2373,0.00015537747266999998,0.03767335472480401,https://doi.org/10.1021/acs.chemmater.0c03657
Sn0.975Pb0.01Cd0.015Se,373.0,344.37,2416.0,0.964,0.00028651512371040004,0.11086114226553861,https://doi.org/10.1021/acs.chemmater.0c03657
Sn0.975Pb0.01Cd0.015Se,423.0,356.33,2720.0,0.852,0.0003453613074079999,0.1714645927624225,https://doi.org/10.1021/acs.chemmater.0c03657
Sn0.975Pb0.01Cd0.015Se,473.0,370.33,2512.0,0.7627,0.0003445065039567999,0.21365094581298855,https://doi.org/10.1021/acs.chemmater.0c03657
Sn0.975Pb0.01Cd0.015Se,573.0,400.0,1746.0,0.6236,0.00027936,0.2566922386144964,https://doi.org/10.1021/acs.chemmater.0c03657
Sn0.975Pb0.01Cd0.015Se,673.0,423.33,1428.6,0.5217,0.00025601696152253994,0.3302653155159466,https://doi.org/10.1021/acs.chemmater.0c03657
Sn0.975Pb0.01Cd0.015Se,723.0,400.2,2127.0,0.5193,0.00034066040508,0.4742874501691508,https://doi.org/10.1021/acs.chemmater.0c03657
Sn0.975Pb0.01Cd0.015Se,823.0,314.0,6254.0,0.5342,0.000616619384,0.9499770741894421,https://doi.org/10.1021/acs.chemmater.0c03657
Sn0.975Pb0.01Cd0.015Se,873.0,322.52,6032.0,0.5242,0.0006274435152127999,1.0449412223975092,https://doi.org/10.1021/acs.chemmater.0c03657
Sn0.97Pb0.01Cd0.025Se,300.0,314.24,2095.0,1.1304,0.000206874499072,0.05490299869214437,https://doi.org/10.1021/acs.chemmater.0c03657
Sn0.97Pb0.01Cd0.025Se,373.0,337.0,2889.0,0.877,0.000328100841,0.13954573967274803,https://doi.org/10.1021/acs.chemmater.0c03657
Sn0.97Pb0.01Cd0.025Se,423.0,350.0,3111.0,0.7876,0.0003810975,0.2046778091670899,https://doi.org/10.1021/acs.chemmater.0c03657
Sn0.97Pb0.01Cd0.025Se,473.0,365.33,2873.0,0.7031,0.0003834478435696999,0.257958796769262,https://doi.org/10.1021/acs.chemmater.0c03657
Sn0.97Pb0.01Cd0.025Se,573.0,395.67,2079.0,0.564,0.0003254773229631,0.33067111003166016,https://doi.org/10.1021/acs.chemmater.0c03657
Sn0.97Pb0.01Cd0.025Se,673.0,415.67,1651.0,0.477,0.0002852623372339,0.4024770502272845,https://doi.org/10.1021/acs.chemmater.0c03657
Sn0.97Pb0.01Cd0.025Se,723.0,398.0,2333.0,0.482,0.000369556532,0.554334798,https://doi.org/10.1021/acs.chemmater.0c03657
Sn0.97Pb0.01Cd0.025Se,823.0,305.67,7016.0,0.497,0.0006555339886824001,1.0855220778382602,https://doi.org/10.1021/acs.chemmater.0c03657
Sn0.97Pb0.01Cd0.025Se,873.0,315.0,6857.0,0.477,0.000680385825,1.2452344344339623,https://doi.org/10.1021/acs.chemmater.0c03657
SnSe,300.0,332.4,1174.0,1.4,0.000126,0.02779606676571428,https://doi.org/10.1021/acs.chemmater.0c03657
SnSe,373.0,349.0,2047.0,1.146,0.000249326647,0.08115081966055847,https://doi.org/10.1021/acs.chemmater.0c03657
SnSe,423.0,362.58,2365.0,1.024,0.00031091296638599997,0.12843377420046678,https://doi.org/10.1021/acs.chemmater.0c03657
SnSe,473.0,375.83,2222.0,0.902,0.0003138534757358,0.1645817006907244,https://doi.org/10.1021/acs.chemmater.0c03657
SnSe,573.0,411.33,1556.0,0.728,0.0002632633260084,0.20721138159727087,https://doi.org/10.1021/acs.chemmater.0c03657
SnSe,673.0,431.0,1143.0,0.6186,0.000212324823,0.2309967763967022,https://doi.org/10.1021/acs.chemmater.0c03657
SnSe,723.0,418.33,1540.0,0.6062,0.000269499982906,0.3214260766100924,https://doi.org/10.1021/acs.chemmater.0c03657
SnSe,823.0,325.33,5302.0,0.6385,0.0005611616063878,0.7233140204497407,https://doi.org/10.1021/acs.chemmater.0c03657
SnSe,873.0,332.0,5238.0,0.641,0.000577353312,0.7863173812418097,https://doi.org/10.1021/acs.chemmater.0c03657
Ca10GaSb9,398.0,32.46,203.0,0.6767,2.1389127480000005e-07,0.00012579980400531996,https://doi.org/10.1021/acs.chemmater.0c04940
Ca10GaSb9,473.0,45.9,314.0,0.6478,6.6153834e-07,0.0004830312362148811,https://doi.org/10.1021/acs.chemmater.0c04940
Ca10GaSb9,573.0,64.93,500.0,0.6031,2.10795245e-06,0.002002747063256508,https://doi.org/10.1021/acs.chemmater.0c04940
Ca10GaSb9,673.0,85.82,727.0,0.6132,5.354407634799999e-06,0.005876575894031963,https://doi.org/10.1021/acs.chemmater.0c04940
Ca10InSb9,398.0,125.94,2218.0,0.791,3.51794398248e-05,0.017700906511087737,https://doi.org/10.1021/acs.chemmater.0c04940
Ca10InSb9,573.0,178.57,3577.0,0.72,0.00011406067500729999,0.09077328719330958,https://doi.org/10.1021/acs.chemmater.0c04940
Ca10InSb9,673.0,195.11,4016.0,0.712,0.00015288073499360004,0.14450664979029892,https://doi.org/10.1021/acs.chemmater.0c04940
Ca10InSb9,772.0,209.0,4250.0,0.72,0.00018564425,0.1990518902777778,https://doi.org/10.1021/acs.chemmater.0c04940
Ca10MnSb9,373.0,10.82,7.38,0.727,8.63994312e-10,4.432873155103164e-07,https://doi.org/10.1021/acs.chemmater.0c04940
Ca10MnSb9,473.0,32.09,9.57,0.6553,9.854880717000002e-09,7.113319974272854e-06,https://doi.org/10.1021/acs.chemmater.0c04940
Ca10MnSb9,573.0,75.0,17.34,0.6195,9.75375e-08,9.021628329297819e-05,https://doi.org/10.1021/acs.chemmater.0c04940
Ca10ZnSb9,373.0,19.4,37.35,0.6428,1.4057045999999998e-08,8.156935528935903e-06,https://doi.org/10.1021/acs.chemmater.0c04940
Ca10ZnSb9,473.0,32.46,35.77,0.5956,3.7689117732000005e-08,2.9931082416447282e-05,https://doi.org/10.1021/acs.chemmater.0c04940
Ca10ZnSb9,573.0,61.2,41.94,0.581,1.5708375360000003e-07,0.0001549208103490534,https://doi.org/10.1021/acs.chemmater.0c04940
Ge0.87Mn0.05Sb0.08Te,298.0,92.58,114433.0,2.01,0.0009808116970212,0.1454138734887152,https://doi.org/10.1021/acs.chemmater.1c00331
Ge0.87Mn0.05Sb0.08Te,398.0,124.03,95876.0,1.86,0.0014749027797284,0.31559747652252856,https://doi.org/10.1021/acs.chemmater.1c00331
Ge0.87Mn0.05Sb0.08Te,498.0,163.6,85600.0,1.665,0.002291080576,0.7,https://doi.org/10.1021/acs.chemmater.1c00331
Ge0.87Mn0.05Sb0.08Te,598.0,192.9,82474.0,1.617,0.0030688913543400003,1.1349394124275325,https://doi.org/10.1021/acs.chemmater.1c00331
Ge0.87Mn0.05Sb0.08Te,648.0,202.0,79900.0,1.543,0.0032602396,1.3691738566429035,https://doi.org/10.1021/acs.chemmater.1c00331
Ge0.87Mn0.05Sb0.08Te,698.0,210.0,76289.0,1.489,0.0033643449,1.5771072801880457,https://doi.org/10.1021/acs.chemmater.1c00331
Ge0.87Mn0.05Sb0.08Te,773.0,213.9,70103.0,1.49,0.00320743728063,1.6639926294812013,https://doi.org/10.1021/acs.chemmater.1c00331
Ge0.95Mn0.05Te,298.0,45.16,379381.0,4.7914,0.0007737193235535999,0.04812129198542655,https://doi.org/10.1021/acs.chemmater.1c00331
Ge0.95Mn0.05Te,398.0,56.77,306186.0,4.2888,0.0009867863143194,0.09157362271477365,https://doi.org/10.1021/acs.chemmater.1c00331
Ge0.95Mn0.05Te,498.0,88.39,228866.0,3.508,0.0017880824767586,0.25383839037223,https://doi.org/10.1021/acs.chemmater.1c00331
Ge0.95Mn0.05Te,598.0,124.52,187629.0,2.7914,0.0029092308747215995,0.6232428398235712,https://doi.org/10.1021/acs.chemmater.1c00331
Ge0.95Mn0.05Te,648.0,140.32,160825.0,2.5455,0.0031665963884799993,0.806110571492846,https://doi.org/10.1021/acs.chemmater.1c00331
Ge0.95Mn0.05Te,698.0,154.19,140200.0,2.3957,0.00333319276522,0.9711435280392201,https://doi.org/10.1021/acs.chemmater.1c00331
Ge0.95Mn0.05Te,773.0,159.0,131900.0,2.4813,0.0033345639,1.0388175128763146,https://doi.org/10.1021/acs.chemmater.1c00331
Ge0.96Mn0.02Sb0.02Te,298.0,54.19,325773.0,4.545,0.0009566506903652999,0.06272429168951801,https://doi.org/10.1021/acs.chemmater.1c00331
Ge0.96Mn0.02Sb0.02Te,398.0,77.1,242268.0,3.7754,0.0014401403218799996,0.15181857501410181,https://doi.org/10.1021/acs.chemmater.1c00331
Ge0.96Mn0.02Sb0.02Te,498.0,114.52,165979.0,2.92,0.0021767864349615997,0.3712464536338619,https://doi.org/10.1021/acs.chemmater.1c00331
Ge0.96Mn0.02Sb0.02Te,598.0,163.64,113402.0,2.0107,0.0030366843807391997,0.9031368477057946,https://doi.org/10.1021/acs.chemmater.1c00331
Ge0.96Mn0.02Sb0.02Te,648.0,186.04,100000.0,1.8075,0.00346108816,1.2408216474024896,https://doi.org/10.1021/acs.chemmater.1c00331
Ge0.96Mn0.02Sb0.02Te,698.0,187.0,100000.0,1.786,0.0034969,1.36664960806271,https://doi.org/10.1021/acs.chemmater.1c00331
Ge0.96Mn0.02Sb0.02Te,773.0,178.9,109278.0,2.1711,0.00349746533838,1.2452400656661322,https://doi.org/10.1021/acs.chemmater.1c00331
Ge0.98Mn0.01Sb0.01Te,298.0,35.16,507216.0,6.0749,0.0006270334039295999,0.030758688105322025,https://doi.org/10.1021/acs.chemmater.1c00331
Ge0.98Mn0.01Sb0.01Te,398.0,51.61,383505.0,5.1872,0.0010215008883104999,0.07837703453647035,https://doi.org/10.1021/acs.chemmater.1c00331
Ge0.98Mn0.01Sb0.01Te,498.0,73.55,262887.0,3.8289,0.0014221141724175,0.18496509646737055,https://doi.org/10.1021/acs.chemmater.1c00331
Ge0.98Mn0.01Sb0.01Te,598.0,106.13,172165.0,2.6096,0.0019391937169884997,0.4443737901437472,https://doi.org/10.1021/acs.chemmater.1c00331
Ge0.98Mn0.01Sb0.01Te,648.0,130.0,140206.0,2.2353,0.0023694814,0.6868983792779492,https://doi.org/10.1021/acs.chemmater.1c00331
Ge0.98Mn0.01Sb0.01Te,698.0,147.42,143299.0,2.1497,0.0031142679294636,1.0111918010725183,https://doi.org/10.1021/acs.chemmater.1c00331
Ge0.98Mn0.01Sb0.01Te,773.0,147.74,143300.0,2.6738,0.0031278245190800003,0.9042592390039794,https://doi.org/10.1021/acs.chemmater.1c00331
Ge0.98Mn0.02Te,298.0,41.6,475258.0,5.8503,0.0008224624844800001,0.04189423112917971,https://doi.org/10.1021/acs.chemmater.1c00331
Ge0.98Mn0.02Te,398.0,51.6,377320.0,5.1337,0.0010046371392,0.0778864330602879,https://doi.org/10.1021/acs.chemmater.1c00331
Ge0.98Mn0.02Te,498.0,72.9,273196.0,4.0,0.00145187555436,0.18075850651782,https://doi.org/10.1021/acs.chemmater.1c00331
Ge0.98Mn0.02Te,598.0,109.68,190722.0,3.0267,0.0022943289011328003,0.45330184123877976,https://doi.org/10.1021/acs.chemmater.1c00331
Ge0.98Mn0.02Te,648.0,130.65,148454.0,2.706,0.002534024047815,0.6068172886120178,https://doi.org/10.1021/acs.chemmater.1c00331
Ge0.98Mn0.02Te,698.0,145.16,137113.0,2.385,0.0028891663782927997,0.8455505794752095,https://doi.org/10.1021/acs.chemmater.1c00331
Ge0.99Mn0.01Te,298.0,32.58,589691.0,6.781,0.0006259312859723998,0.02750737696796566,https://doi.org/10.1021/acs.chemmater.1c00331
Ge0.99Mn0.01Te,398.0,43.87,432990.0,5.9144,0.0008333225519309999,0.05607709584548525,https://doi.org/10.1021/acs.chemmater.1c00331
Ge0.99Mn0.01Te,498.0,63.23,300000.0,4.4064,0.00119940987,0.13555422005718956,https://doi.org/10.1021/acs.chemmater.1c00331
Ge0.99Mn0.01Te,648.0,144.84,136082.0,2.4706,0.0028548133288992,0.748773187536097,https://doi.org/10.1021/acs.chemmater.1c00331
Ge0.9Mn0.05Sb0.05Te,298.0,75.5,162900.0,2.941,0.00095,0.09408843116286976,https://doi.org/10.1021/acs.chemmater.1c00331
Ge0.9Mn0.05Sb0.05Te,398.0,92.3,136082.0,2.61,0.001183,0.17678550370438315,https://doi.org/10.1021/acs.chemmater.1c00331
Ge0.9Mn0.05Sb0.05Te,498.0,133.23,100000.0,2.0856,0.00177502329,0.4238404288550057,https://doi.org/10.1021/acs.chemmater.1c00331
Ge0.9Mn0.05Sb0.05Te,598.0,175.0,93814.0,1.7754,0.00287305375,0.9677177776839021,https://doi.org/10.1021/acs.chemmater.1c00331
Ge0.9Mn0.05Sb0.05Te,648.0,189.0,86700.0,1.7112,0.0030970107,1.1727810504908835,https://doi.org/10.1021/acs.chemmater.1c00331
Ge0.9Mn0.05Sb0.05Te,698.0,198.4,79381.0,1.69,0.0031246393753600007,1.2905315289948405,https://doi.org/10.1021/acs.chemmater.1c00331
Ge0.9Mn0.05Sb0.05Te,773.0,200.65,73196.0,1.7,0.00294690188531,1.3399736219674294,https://doi.org/10.1021/acs.chemmater.1c00331
GeTe,298.0,27.1,741237.0,8.043,0.0005443718651700001,0.02016944123096606,https://doi.org/10.1021/acs.chemmater.1c00331
GeTe,398.0,36.45,538144.0,6.727,0.00071497946376,0.042301445901067346,https://doi.org/10.1021/acs.chemmater.1c00331
GeTe,498.0,56.45,368041.0,4.9626,0.0011728003707025,0.11769124745291683,https://doi.org/10.1021/acs.chemmater.1c00331
GeTe,598.0,89.35,243299.0,3.38,0.0019423587108274997,0.3436480796079422,https://doi.org/10.1021/acs.chemmater.1c00331
GeTe,648.0,117.1,192784.0,2.813,0.0026435332494399995,0.608961800795279,https://doi.org/10.1021/acs.chemmater.1c00331
GeTe,698.0,142.58,162887.0,2.514,0.0033113390098268008,0.9193773384483321,https://doi.org/10.1021/acs.chemmater.1c00331
Cu26Ti2Sb3Ge3S32,308.0,67.01,158333.0,1.9948,0.0007109690190533,0.10977464300602388,https://doi.org/10.1021/acs.chemmater.1c00872
Cu26Ti2Sb3Ge3S32,400.0,85.05,139024.0,1.861,0.0010056304515599999,0.21614840441912944,https://doi.org/10.1021/acs.chemmater.1c00872
Cu26Ti2Sb3Ge3S32,498.0,103.61,111765.0,1.747,0.0011998008626565,0.34201535752887063,https://doi.org/10.1021/acs.chemmater.1c00872
Cu26Ti2Sb3Ge3S32,596.0,123.2,89063.0,1.583,0.0013518195891200002,0.493,https://doi.org/10.1021/acs.chemmater.1c00872
Cu26Ti2Sb3Ge3S32,677.0,139.7,70370.0,1.4588,0.0013733472532999997,0.6373430836880312,https://doi.org/10.1021/acs.chemmater.1c00872
Cu26Ti2Sb4Ge2S32,308.0,115.98,59375.0,1.299,0.00079867452375,0.18937009493071597,https://doi.org/10.1021/acs.chemmater.1c00872
Cu26Ti2Sb4Ge2S32,400.0,136.6,53271.0,1.1186,0.00099401342076,0.35544910450920786,https://doi.org/10.1021/acs.chemmater.1c00872
Cu26Ti2Sb4Ge2S32,498.0,159.79,44882.0,1.0258,0.0011459651088961999,0.5563371263699625,https://doi.org/10.1021/acs.chemmater.1c00872
Cu26Ti2Sb4Ge2S32,596.0,180.93,36306.0,0.9433,0.0011885010498594,0.7509240175089604,https://doi.org/10.1021/acs.chemmater.1c00872
Cu26Ti2Sb4Ge2S32,677.0,200.0,30159.0,0.902,0.00120636,0.9054387139689579,https://doi.org/10.1021/acs.chemmater.1c00872
Ca3.2Yb1.65Pr0.15Al2Sb6,323.0,46.4,2570.0,1.47,5.5331072e-06,0.0012157779765986395,https://doi.org/10.1021/acs.chemmater.1c01318
Ca3.2Yb1.65Pr0.15Al2Sb6,423.0,48.3,3000.0,1.46,6.99867e-06,0.0020276968561643836,https://doi.org/10.1021/acs.chemmater.1c01318
Ca3.2Yb1.65Pr0.15Al2Sb6,523.0,48.8,3750.0,1.455,8.930399999999998e-06,0.003210033814432989,https://doi.org/10.1021/acs.chemmater.1c01318
Ca3.2Yb1.65Pr0.15Al2Sb6,623.0,51.22,4000.0,1.4555,1.04939536e-05,0.004491743794434902,https://doi.org/10.1021/acs.chemmater.1c01318
Ca3.2Yb1.65Pr0.15Al2Sb6,723.0,55.4,4200.0,1.492,1.2890472e-05,0.00616,https://doi.org/10.1021/acs.chemmater.1c01318
Ca3.2Yb1.65Pr0.15Al2Sb6,823.0,59.45,3688.0,1.502,1.303450762e-05,0.0076,https://doi.org/10.1021/acs.chemmater.1c01318
Ca3.3Yb1.5Sm0.2Al2Sb6,323.0,56.2,7960.0,1.21,2.5141182400000003e-05,0.006711241252231405,https://doi.org/10.1021/acs.chemmater.1c01318
Ca3.3Yb1.5Sm0.2Al2Sb6,423.0,68.9,7950.0,1.192,3.7740319500000005e-05,0.013392747607802017,https://doi.org/10.1021/acs.chemmater.1c01318
Ca3.3Yb1.5Sm0.2Al2Sb6,523.0,76.7,8370.0,1.19,4.92397893e-05,0.021640680507478992,https://doi.org/10.1021/acs.chemmater.1c01318
Ca3.3Yb1.5Sm0.2Al2Sb6,623.0,82.9,9120.0,1.224,6.267637920000001e-05,0.031901457713725496,https://doi.org/10.1021/acs.chemmater.1c01318
Ca3.3Yb1.5Sm0.2Al2Sb6,723.0,88.6,9420.0,1.26,7.394662319999999e-05,0.042,https://doi.org/10.1021/acs.chemmater.1c01318
Ca3.3Yb1.5Sm0.2Al2Sb6,823.0,92.0,8900.0,1.285,7.53296e-05,0.049,https://doi.org/10.1021/acs.chemmater.1c01318
Ca3.3Yb1.5Sm0.2Al2Sb6,323.0,-79.17,146.0,0.96875,9.151117794e-07,0.0003051159790928516,https://doi.org/10.1021/acs.chemmater.1c01318
Ca3.3Yb1.5Sm0.2Al2Sb6,423.0,-108.33,354.0,0.8973,4.1543276706e-06,0.001958409232880642,https://doi.org/10.1021/acs.chemmater.1c01318
Ca3.3Yb1.5Sm0.2Al2Sb6,523.0,-111.0,729.0,0.853,8.982009e-06,0.0055071403364595544,https://doi.org/10.1021/acs.chemmater.1c01318
Ca3.3Yb1.5Sm0.2Al2Sb6,623.0,-99.0,1104.0,0.825,1.0820304e-05,0.0083,https://doi.org/10.1021/acs.chemmater.1c01318
Ca3.3Yb1.5Sm0.2Al2Sb6,723.0,-66.7,1458.0,0.84375,6.48648162e-06,0.0066,https://doi.org/10.1021/acs.chemmater.1c01318
Ca3.3Yb1.5Sm0.2Al2Sb6,823.0,-23.2,1792.0,0.8795,9.6452608e-07,0.00188,https://doi.org/10.1021/acs.chemmater.1c01318
Ca3.46Yb1.35Pr0.19Al2Sb6,323.0,-119.64,271.0,1.6473,3.879020721600001e-06,0.0007605922983529412,https://doi.org/10.1021/acs.chemmater.1c01318
Ca3.46Yb1.35Pr0.19Al2Sb6,423.0,-141.07,667.0,1.4464,1.3273796848299999e-05,0.0038819248249660535,https://doi.org/10.1021/acs.chemmater.1c01318
Ca3.46Yb1.35Pr0.19Al2Sb6,523.0,-150.0,1104.0,1.325,2.484e-05,0.009804769811320755,https://doi.org/10.1021/acs.chemmater.1c01318
Ca3.46Yb1.35Pr0.19Al2Sb6,623.0,-143.0,1380.0,1.27,2.8219619999999998e-05,0.013843167921259841,https://doi.org/10.1021/acs.chemmater.1c01318
Ca3.46Yb1.35Pr0.19Al2Sb6,723.0,-111.786,1604.0,1.2946,2.0043760112784002e-05,0.011193912066694605,https://doi.org/10.1021/acs.chemmater.1c01318
Ca3.46Yb1.35Pr0.19Al2Sb6,823.0,-54.8,2000.0,1.371,6.0060799999999986e-06,0.0036054003209336242,https://doi.org/10.1021/acs.chemmater.1c01318
Cu1.55S,300.0,8.3,539423.0,3.8425,3.7160850470000004e-05,0.0029013025741054005,https://doi.org/10.1021/acs.chemmater.1c01856
Cu1.55S,350.0,13.6,536538.0,3.9075,9.923806847999999e-05,0.008888886492130517,https://doi.org/10.1021/acs.chemmater.1c01856
Cu1.55S,400.0,16.24,523558.0,4.55,0.00013808193038079996,0.012139070802707689,https://doi.org/10.1021/acs.chemmater.1c01856
Cu1.55S,450.0,19.12,488571.0,4.757,0.00017860905018240002,0.01689595807905823,https://doi.org/10.1021/acs.chemmater.1c01856
Cu1.55S,500.0,22.3,451442.0,4.815,0.00022449759218,0.02331231486812045,https://doi.org/10.1021/acs.chemmater.1c01856
Cu1.55S,550.0,26.03,415385.0,4.791,0.0002814486344465,0.03230990376655708,https://doi.org/10.1021/acs.chemmater.1c01856
Cu1.55S,600.0,31.55,378846.0,4.733,0.00037710425551499996,0.047805314453623494,https://doi.org/10.1021/acs.chemmater.1c01856
Cu1.5S,300.0,10.4,571905.0,4.37,6.18572448e-05,0.004246492778032037,https://doi.org/10.1021/acs.chemmater.1c01856
Cu1.5S,350.0,13.87,570952.0,4.36,0.00010983797580879997,0.008817268700247705,https://doi.org/10.1021/acs.chemmater.1c01856
Cu1.5S,400.0,15.567,552885.0,4.986,0.000133981445295765,0.010748611736523465,https://doi.org/10.1021/acs.chemmater.1c01856
Cu1.5S,450.0,18.3,513462.0,5.12,0.00017195328918000004,0.01511308205683594,https://doi.org/10.1021/acs.chemmater.1c01856
Cu1.5S,500.0,21.24,473810.0,5.147,0.00021375350625599994,0.020764863634738676,https://doi.org/10.1021/acs.chemmater.1c01856
Cu1.5S,550.0,24.59,436190.0,5.11,0.000263750178539,0.028387983991477492,https://doi.org/10.1021/acs.chemmater.1c01856
Cu1.5S,600.0,29.07,396154.0,5.0788,0.0003347758403946,0.03954979606142395,https://doi.org/10.1021/acs.chemmater.1c01856
Cu1.6S,300.0,8.454,387019.0,3.4075,2.7660292824204e-05,0.002435242214896904,https://doi.org/10.1021/acs.chemmater.1c01856
Cu1.6S,350.0,16.75,404808.0,3.541,0.0001135739445,0.011225891153628917,https://doi.org/10.1021/acs.chemmater.1c01856
Cu1.6S,400.0,20.0,406250.0,4.11,0.0001625,0.015815085158150853,https://doi.org/10.1021/acs.chemmater.1c01856
Cu1.6S,450.0,24.0,385577.0,4.3185,0.000222092352,0.023142655644320945,https://doi.org/10.1021/acs.chemmater.1c01856
Cu1.6S,500.0,28.35,360577.0,4.414,0.00028980384788250004,0.032827803339657916,https://doi.org/10.1021/acs.chemmater.1c01856
Cu1.6S,550.0,33.32,332211.0,4.4,0.0003688280937264,0.046103511715799995,https://doi.org/10.1021/acs.chemmater.1c01856
Cu1.6S,600.0,38.7,292308.0,4.332,0.0004377867685200001,0.06063528649861497,https://doi.org/10.1021/acs.chemmater.1c01856
Yb10Ca3BaMgSb11,300.0,50.0,19826.0,0.5296,4.9565e-05,0.028076850453172205,https://doi.org/10.1021/acs.chemmater.1c02584
