Repository: 953836942-dot/thermoelectric-paper

# Thermoelectric Paper Digest

This repository runs the **stock upstream `X-PG13/paper-digest`** for thermoelectric literature monitoring.

The paper-digest source code is **not modified** here. GitHub Actions checks out a pinned upstream commit and combines repository-side configuration files at runtime.

## 最简单的使用方法

正常情况下你什么都不用做：它会在每周一大约 **08:07 Australia/Brisbane** 自动运行。

如果你想现在手动跑一次：

1. 打开仓库顶部的 **Actions**。
2. 左侧点击 **Thermoelectric Paper Digest Weekly**。
3. 点击右上角 **Run workflow**。
4. `Use workflow from` 保持 **main**。历史记录旁边那些 `main` 只是分支标签，不需要点。
5. 在 `Run mode` 里选择：
   - **production**：正式运行。读取并保存历史状态，自动去掉以前已经看过的论文。平时手动运行选这个。

File: tmp_estm_export/estm.csv (part 6 of 15)
Formula,temperature(K),seebeck_coefficient(μV/K),electrical_conductivity(S/m),thermal_conductivity(W/mK),power_factor(W/mK2),ZT,reference
Yb10Ca3BaMgSb11,500.0,116.575,17877.0,0.59185,0.000242943614383125,0.20524086709734307,https://doi.org/10.1021/acs.chemmater.1c02584
Yb10Ca3BaMgSb11,700.0,156.35,14887.0,0.614,0.0003639175160575,0.4148896762870522,https://doi.org/10.1021/acs.chemmater.1c02584
Yb10Ca3BaMgSb11,800.0,176.52,13582.0,0.6185,0.0004232057538528,0.5473962863091997,https://doi.org/10.1021/acs.chemmater.1c02584
Yb11Ca2BaMgSb11,400.0,81.768,23198.0,0.6474,0.00015510196310515202,0.09583068464946062,https://doi.org/10.1021/acs.chemmater.1c02584
Yb11Ca2BaMgSb11,600.0,130.4,18950.0,0.6711,0.000322228832,0.28809014930710775,https://doi.org/10.1021/acs.chemmater.1c02584
Yb11Ca2BaMgSb11,800.0,170.0,15160.0,0.6717,0.00043812399999999997,0.5218091409855591,https://doi.org/10.1021/acs.chemmater.1c02584
Yb11Ca2BaMgSb11,900.0,191.0,13650.0,0.669,0.00049796565,0.6699089461883408,https://doi.org/10.1021/acs.chemmater.1c02584
Yb12CaBaMgSb11,400.0,84.25,29599.0,0.6926,0.0002100955519375,0.12133730981085764,https://doi.org/10.1021/acs.chemmater.1c02584
Yb12CaBaMgSb11,600.0,127.07,21416.0,0.7185,0.0003457995454184,0.28876788761453026,https://doi.org/10.1021/acs.chemmater.1c02584
Yb12CaBaMgSb11,800.0,167.68,16623.0,0.7141,0.00046738194923520005,0.5236039201626664,https://doi.org/10.1021/acs.chemmater.1c02584
Yb12CaBaMgSb11,1000.0,207.46,13466.0,0.6778,0.0005795719484456,0.8550781180961937,https://doi.org/10.1021/acs.chemmater.1c02584
Yb7Ca6BaMgSb11,300.0,59.94,10942.0,0.528,3.93124569912e-05,0.022336623290454542,https://doi.org/10.1021/acs.chemmater.1c02584
Yb7Ca6BaMgSb11,500.0,132.4,12260.0,0.555,0.00021491485760000002,0.19361698882882883,https://doi.org/10.1021/acs.chemmater.1c02584
Yb7Ca6BaMgSb11,700.0,166.5,12100.0,0.595,0.000335439225,0.39463438235294124,https://doi.org/10.1021/acs.chemmater.1c02584
Yb7Ca6BaMgSb11,900.0,196.9,11750.0,0.622,0.0004555429175,0.659145700562701,https://doi.org/10.1021/acs.chemmater.1c02584
Yb7Ca6BaMgSb11,1100.0,223.8,11200.0,0.675,0.0005609681279999999,0.9141702826666666,https://doi.org/10.1021/acs.chemmater.1c02584
Yb7Ca6BaMgSb11,1200.0,233.8,10970.0,0.7055,0.0005996469668000001,1.019952317732105,https://doi.org/10.1021/acs.chemmater.1c02584
Yb8Ca5BaMgSb11,300.0,63.5,14150.0,0.529,5.70563375e-05,0.03,https://doi.org/10.1021/acs.chemmater.1c02584
Yb8Ca5BaMgSb11,500.0,129.3,14600.0,0.578,0.00024408995400000002,0.21115047923875435,https://doi.org/10.1021/acs.chemmater.1c02584
Yb8Ca5BaMgSb11,700.0,165.0,13500.0,0.608,0.0003675375,0.4231517269736842,https://doi.org/10.1021/acs.chemmater.1c02584
Yb8Ca5BaMgSb11,900.0,195.7,12400.0,0.611,0.000474901276,0.6995272477905073,https://doi.org/10.1021/acs.chemmater.1c02584
Yb8Ca5BaMgSb11,1100.0,222.0,11320.0,0.643,0.00055789488,0.9544080373250389,https://doi.org/10.1021/acs.chemmater.1c02584
Yb8Ca5BaMgSb11,1200.0,229.6,10923.0,0.6696,0.0005758186156799999,1.0319330030107527,https://doi.org/10.1021/acs.chemmater.1c02584
Yb9Ca4BaMgSb11,300.0,59.0,17350.0,0.503,6.039535e-05,0.036021083499005964,https://doi.org/10.1021/acs.chemmater.1c02584
Yb9Ca4BaMgSb11,500.0,128.0,17200.0,0.5644,0.0002818048,0.24964989369241672,https://doi.org/10.1021/acs.chemmater.1c02584
Yb9Ca4BaMgSb11,700.0,164.0,15350.0,0.5963,0.0004128536,0.4846512158309575,https://doi.org/10.1021/acs.chemmater.1c02584
Yb9Ca4BaMgSb11,900.0,199.7,13550.0,0.6022,0.0005403752194999999,0.8076016232979077,https://doi.org/10.1021/acs.chemmater.1c02584
Yb9Ca4BaMgSb11,1100.0,227.62,12056.0,0.6015,0.0006246317812064,1.142302509271887,https://doi.org/10.1021/acs.chemmater.1c02584
Yb9Ca4BaMgSb11,1200.0,235.9,11493.0,0.61037,0.00063957177333,1.2574112882284516,https://doi.org/10.1021/acs.chemmater.1c02584
Sn0.92Ge0.04As0.04Te,328.0,37.47,786420.0,7.477,0.0011041343877780001,0.1064,https://doi.org/10.1021/acs.chemmater.1c03198
Sn0.92Ge0.04As0.04Te,470.0,48.05,522222.0,6.628,0.001205707459155,0.2192,https://doi.org/10.1021/acs.chemmater.1c03198
Sn0.92Ge0.04As0.04Te,620.0,65.06,343210.0,5.2326,0.0014527405235559999,0.382,https://doi.org/10.1021/acs.chemmater.1c03198
Sn0.92Ge0.04As0.04Te,769.0,89.43,233333.0,3.862,0.0018661331440917002,0.5923,https://doi.org/10.1021/acs.chemmater.1c03198
Sn0.92Ge0.04As0.04Te,869.0,109.0,185200.0,3.5287,0.0022003612,0.7513,https://doi.org/10.1021/acs.chemmater.1c03198
Cu5.133Sn1.866S6.3Cl0.7,327.0,61.93,82784.0,2.0,0.0003175035365216,0.0519118282212816,https://doi.org/10.1021/acs.chemmater.1c03434
Cu5.133Sn1.866S6.3Cl0.7,426.0,76.42,87452.0,1.76,0.0005107211142128,0.12361772423559818,https://doi.org/10.1021/acs.chemmater.1c03434
Cu5.133Sn1.866S6.3Cl0.7,529.0,96.59,72204.0,1.55,0.0006736364673323999,0.22990560723796102,https://doi.org/10.1021/acs.chemmater.1c03434
Cu5.133Sn1.866S6.3Cl0.7,633.0,117.05,60267.0,1.4,0.0008257002375675,0.3733344645573054,https://doi.org/10.1021/acs.chemmater.1c03434
Cu5.133Sn1.866S6.3Cl0.7,685.0,126.99,51954.0,1.325,0.0008378341080353999,0.4331444256635841,https://doi.org/10.1021/acs.chemmater.1c03434
Cu5.133Sn1.866S6.65Cl0.35,300.0,47.73,139506.0,2.325,0.00031781599846739995,0.04100851593127741,https://doi.org/10.1021/acs.chemmater.1c03434
Cu5.133Sn1.866S6.65Cl0.35,415.0,68.75,118325.0,1.9375,0.0005592705078125,0.11979213457661288,https://doi.org/10.1021/acs.chemmater.1c03434
Cu5.133Sn1.866S6.65Cl0.35,515.0,86.93,97414.0,1.6875,0.0007361405408086002,0.22465918726899503,https://doi.org/10.1021/acs.chemmater.1c03434
Cu5.133Sn1.866S6.65Cl0.35,617.0,106.25,76610.0,1.5,0.0008648550781249999,0.35574372213541666,https://doi.org/10.1021/acs.chemmater.1c03434
Cu5.133Sn1.866S6.65Cl0.35,667.0,115.06,68485.0,1.4375,0.0009066594645460001,0.42068999154934406,https://doi.org/10.1021/acs.chemmater.1c03434
Cu5.133Sn1.866S7,300.0,21.31,400000.0,6.5625,0.00018164643999999997,0.008303837257142855,https://doi.org/10.1021/acs.chemmater.1c03434
Cu5.133Sn1.866S7,415.0,32.1,370492.0,5.2125,0.00038175866172000003,0.030394214794014388,https://doi.org/10.1021/acs.chemmater.1c03434
Cu5.133Sn1.866S7,515.0,42.61,313889.0,4.275,0.0005699006664569,0.06865470016966163,https://doi.org/10.1021/acs.chemmater.1c03434
Cu5.133Sn1.866S7,617.0,53.98,245652.0,3.6375,0.0007157907219407999,0.1214138489175185,https://doi.org/10.1021/acs.chemmater.1c03434
Cu5.133Sn1.866S7,667.0,59.09,219417.0,3.35,0.0007661225628177,0.1525384326565391,https://doi.org/10.1021/acs.chemmater.1c03434
Cu5Sn2S6.65Cl0.35,300.0,41.477,168657.0,2.8375,0.000290147641256553,0.03067640259981177,https://doi.org/10.1021/acs.chemmater.1c03434
Cu5Sn2S6.65Cl0.35,415.0,58.24,143949.0,2.4,0.00048826026762240006,0.08442833794304001,https://doi.org/10.1021/acs.chemmater.1c03434
Cu5Sn2S6.65Cl0.35,515.0,75.0,118947.0,2.125,0.000669076875,0.16215274852941178,https://doi.org/10.1021/acs.chemmater.1c03434
Cu5Sn2S6.65Cl0.35,617.0,92.9,94958.0,1.85,0.0008195264727800002,0.27332315335419466,https://doi.org/10.1021/acs.chemmater.1c03434
Cu5Sn2S6.65Cl0.35,667.0,101.99,81884.0,1.7375,0.0008517541008283999,0.32697553108060007,https://doi.org/10.1021/acs.chemmater.1c03434
Cu5Sn2S7,300.0,30.4,337313.0,5.5125,0.00031173118208,0.01696496229006803,https://doi.org/10.1021/acs.chemmater.1c03434
Cu5Sn2S7,422.0,42.045,243011.0,4.2375,0.00042959047767727505,0.04278163577104663,https://doi.org/10.1021/acs.chemmater.1c03434
Cu5Sn2S7,524.0,54.83,200000.0,3.6375,0.0006012657799999999,0.08661533160687285,https://doi.org/10.1021/acs.chemmater.1c03434
Cu5Sn2S7,627.0,68.75,159155.0,3.125,0.0007522560546875,0.15093265481249998,https://doi.org/10.1021/acs.chemmater.1c03434
Cu5Sn2S7,678.0,75.0,139506.0,2.8875,0.00078472125,0.18425662597402592,https://doi.org/10.1021/acs.chemmater.1c03434
Ba7.97Ga15.95Sn30.05,300.0,315.4,14140.0,0.9872081242718446,0.0014066070423999998,0.42745,https://doi.org/10.1021/acs.chemmater.5b00025
Ba7.97Ga15.95Sn30.06,340.0,336.62,13463.0,0.9229204700160994,0.0015255332474972,0.562,https://doi.org/10.1021/acs.chemmater.5b00025
Ba7.97Ga15.95Sn30.07,580.0,334.5,11183.0,1.2338249339255356,0.0012512686657499999,0.5882,https://doi.org/10.1021/acs.chemmater.5b00025
Ba7.97Ga15.95Sn30.08,540.0,353.87,10560.0,1.0201102941065145,0.0013223651960640001,0.7,https://doi.org/10.1021/acs.chemmater.5b00025
Ba7.97Ga15.95Sn30.09,500.0,360.56,10558.0,0.9006411394939633,0.0013725770965888,0.762,https://doi.org/10.1021/acs.chemmater.5b00025
Ba7.97Ga15.95Sn30.10,460.0,362.3,11183.0,0.8667929432505777,0.00146789500607,0.779,https://doi.org/10.1021/acs.chemmater.5b00025
Ba8.01Ga15.83Zn0.019Sn30.15,300.0,411.46,5190.0,0.863,0.0008786635310039998,0.3054450281589803,https://doi.org/10.1021/acs.chemmater.5b00025
Ba8.01Ga15.83Zn0.019Sn30.15,340.0,430.9,4929.0,0.826,0.0009151911384899998,0.3767130594268765,https://doi.org/10.1021/acs.chemmater.5b00025
Ba8.01Ga15.83Zn0.019Sn30.15,380.0,449.3,4709.0,0.787,0.0009506081374100001,0.45899757587776374,https://doi.org/10.1021/acs.chemmater.5b00025
Ba8.01Ga15.83Zn0.019Sn30.15,580.0,470.1,4780.0,1.274,0.0010563513678,0.480913495544741,https://doi.org/10.1021/acs.chemmater.5b00025
Ba8.01Ga15.83Zn0.019Sn30.15,540.0,485.76,4254.0,1.033,0.0010037856559104,0.5247282228379633,https://doi.org/10.1021/acs.chemmater.5b00025
Ba8.01Ga15.83Zn0.019Sn30.15,420.0,466.5,4480.0,0.757,0.00097494768,0.5409220945838837,https://doi.org/10.1021/acs.chemmater.5b00025
Ba8.01Ga15.83Zn0.019Sn30.15,500.0,485.42,4202.0,0.8623,0.0009901280860328,0.5741204256249567,https://doi.org/10.1021/acs.chemmater.5b00025
Ba8.01Ga15.83Zn0.019Sn30.15,460.0,479.17,4306.0,0.778,0.0009886743456034,0.5845632377603651,https://doi.org/10.1021/acs.chemmater.5b00025
Ba8.01Ga15.88Zn0.009Sn30.11,300.0,368.9,7591.0,0.948321307628519,0.0010330380111099999,0.3268,https://doi.org/10.1021/acs.chemmater.5b00025
Ba8.01Ga15.88Zn0.009Sn30.11,340.0,389.08,7197.0,0.8828212018014108,0.0010895052243407998,0.4196,https://doi.org/10.1021/acs.chemmater.5b00025
Ba8.01Ga15.88Zn0.009Sn30.11,380.0,407.75,6797.0,0.8488366574990115,0.0011300696448124999,0.5059,https://doi.org/10.1021/acs.chemmater.5b00025
Ba8.01Ga15.88Zn0.009Sn30.11,420.0,423.0,6360.0,0.8290635642671291,0.00113798844,0.5765,https://doi.org/10.1021/acs.chemmater.5b00025
Ba8.01Ga15.88Zn0.009Sn30.11,580.0,424.3,7300.0,1.1949350911741652,0.0013142225770000002,0.6379,https://doi.org/10.1021/acs.chemmater.5b00025
Ba8.01Ga15.88Zn0.009Sn30.11,460.0,437.68,6118.0,0.819945431988855,0.0011719872207232001,0.6575,https://doi.org/10.1021/acs.chemmater.5b00025
Ba8.01Ga15.88Zn0.009Sn30.11,540.0,444.7,6320.0,0.9741755334180138,0.0012498311287999998,0.6928,https://doi.org/10.1021/acs.chemmater.5b00025
Ba8.01Ga15.88Zn0.009Sn30.11,500.0,450.7,5876.0,0.8550105725214899,0.00119359475924,0.698,https://doi.org/10.1021/acs.chemmater.5b00025
Ba8.01Ga15.89Zn0.006Sn30.1,300.0,335.6,14596.0,0.9896,0.0016439089465600002,0.4983555820210186,https://doi.org/10.1021/acs.chemmater.5b00025
Ba8.01Ga15.89Zn0.006Sn30.1,340.0,355.28,13640.0,0.926,0.0017216937013759999,0.6321553547168898,https://doi.org/10.1021/acs.chemmater.5b00025
Ba8.01Ga15.89Zn0.006Sn30.1,380.0,374.3,12700.0,0.896,0.0017792762230000002,0.7546037552901785,https://doi.org/10.1021/acs.chemmater.5b00025
Ba8.01Ga15.89Zn0.006Sn30.1,580.0,392.4,11500.0,1.24675,0.0017707442399999998,0.8237671218768797,https://doi.org/10.1021/acs.chemmater.5b00025
Ba8.01Ga15.89Zn0.006Sn30.1,420.0,382.8,11985.0,0.8766,0.0017562320424,0.841452723942505,https://doi.org/10.1021/acs.chemmater.5b00025
Ba8.01Ga15.89Zn0.006Sn30.1,460.0,391.0,11429.0,0.8714,0.001747276949,0.92236331941703,https://doi.org/10.1021/acs.chemmater.5b00025
Ba8.01Ga15.89Zn0.006Sn30.1,540.0,404.6,10940.0,1.022,0.001787,0.9462631827945207,https://doi.org/10.1021/acs.chemmater.5b00025
Ba8.01Ga15.89Zn0.006Sn30.1,500.0,398.9,11050.0,0.9078,0.0017582893705,0.9684343305243446,https://doi.org/10.1021/acs.chemmater.5b00025
Ba8Ga15.88Zn0.007Sn30.12,300.0,320.4,16750.0,1.0016450563106793,0.0017194906799999996,0.515,https://doi.org/10.1021/acs.chemmater.5b00025
Ba8Ga15.88Zn0.007Sn30.12,340.0,341.0,15620.0,0.9373787717061323,0.0018163092199999999,0.6588,https://doi.org/10.1021/acs.chemmater.5b00025
Ba8Ga15.88Zn0.007Sn30.12,380.0,360.0,14699.0,0.9122827372400757,0.0019049904,0.7935,https://doi.org/10.1021/acs.chemmater.5b00025
Ba8Ga15.88Zn0.007Sn30.12,580.0,384.7,11890.0,1.251191422652936,0.0017596497300999998,0.8157,https://doi.org/10.1021/acs.chemmater.5b00025
Ba8Ga15.88Zn0.007Sn30.12,420.0,374.0,13684.0,0.8928366128675658,0.001923,0.9046,https://doi.org/10.1021/acs.chemmater.5b00025
Ba8Ga15.88Zn0.007Sn30.12,540.0,396.48,12023.0,1.0327716949613115,0.0018899722017792,0.9882,https://doi.org/10.1021/acs.chemmater.5b00025
Ba8Ga15.88Zn0.007Sn30.12,460.0,389.1,13000.0,0.8857022928976718,0.00196818453,1.0222,https://doi.org/10.1021/acs.chemmater.5b00025
Ba8Ga15.88Zn0.007Sn30.12,500.0,400.0,12310.0,0.9187424200018658,0.0019696,1.0719,https://doi.org/10.1021/acs.chemmater.5b00025
Ba0.5Cr5Se8,300.0,227.55,372.0,1.0907015249150624,1.926178893e-05,0.005298,https://doi.org/10.1021/acs.chemmater.5b02933
Ba0.5Cr5Se8,389.0,258.16,471.0,1.1673920427386617,3.1390541817600005e-05,0.01046,https://doi.org/10.1021/acs.chemmater.5b02933
Ba0.5Cr5Se8,507.37,285.81,709.0,1.2776091795608702,5.79163354749e-05,0.023,https://doi.org/10.1021/acs.chemmater.5b02933
Ba0.5Cr5Se8,625.79,312.16,1240.0,1.4696686462729205,0.00012083039334400002,0.05145,https://doi.org/10.1021/acs.chemmater.5b02933
Ba0.5Cr5Se8,743.0,294.26,1411.0,0.9555527869711032,0.0001221770050636,0.095,https://doi.org/10.1021/acs.chemmater.5b02933
Ba0.5Cr5Se8,803.0,268.92,1640.0,0.8505579736669465,0.000118601464896,0.11197,https://doi.org/10.1021/acs.chemmater.5b02933
Ba0.5Cr5Se8,833.0,250.0,1907.0,0.8603395797227036,0.0001191875,0.1154,https://doi.org/10.1021/acs.chemmater.5b02933
Ba0.5Cr5Se8,862.0,225.0,2265.0,0.8670330592105263,0.000114665625,0.114,https://doi.org/10.1021/acs.chemmater.5b02933
Ge0.55Pb0.45Te,300.0,50.0,75949.0,2.506,0.0001898725,0.02273014764565044,https://doi.org/10.1021/acs.chemmater.6b02772
Ge0.55Pb0.45Te,373.0,63.35,63830.0,2.134,0.000256163992175,0.04477468091906046,https://doi.org/10.1021/acs.chemmater.6b02772
Ge0.55Pb0.45Te,472.0,84.47,48000.0,2.031,0.0003424886832,0.07959362800118167,https://doi.org/10.1021/acs.chemmater.6b02772
Ge0.55Pb0.45Te,571.0,101.24,38462.0,2.25,0.00039421771517119997,0.10004369571678008,https://doi.org/10.1021/acs.chemmater.6b02772
Ge0.55Pb0.45Te,671.0,112.42,41667.0,1.77,0.0005265982294188,0.207,https://doi.org/10.1021/acs.chemmater.6b02772
Ge0.55Pb0.45Te,721.0,128.57,39474.0,1.72,0.0006525148871825999,0.283,https://doi.org/10.1021/acs.chemmater.6b02772
Ge0.55Pb0.45Te0.2Se0.8,300.0,384.375,2850.0,0.8045,3.235e-05,0.01,https://doi.org/10.1021/acs.chemmater.6b02772
Ge0.55Pb0.45Te0.2Se0.8,370.0,391.25,2821.0,0.742,8.382e-05,0.039,https://doi.org/10.1021/acs.chemmater.6b02772
Ge0.55Pb0.45Te0.2Se0.8,470.0,280.625,2022.0,0.78,8.97e-05,0.0488,https://doi.org/10.1021/acs.chemmater.6b02772
Ge0.55Pb0.45Te0.2Se0.8,569.0,230.0,2321.0,0.9136,0.0001132,0.0705021891418564,https://doi.org/10.1021/acs.chemmater.6b02772
Ge0.55Pb0.45Te0.2Se0.8,668.0,225.0,4622.0,0.848,0.000172,0.13549056603773588,https://doi.org/10.1021/acs.chemmater.6b02772
Ge0.55Pb0.45Te0.2Se0.8,721.0,210.625,6790.0,0.865,3.676e-05,0.0306404161849711,https://doi.org/10.1021/acs.chemmater.6b02772
Ge0.55Pb0.45Te0.3Se0.7,300.0,258.13,4955.0,0.7882,0.000428,0.16290281654402436,https://doi.org/10.1021/acs.chemmater.6b02772
Ge0.55Pb0.45Te0.3Se0.7,370.0,271.875,5288.0,0.6655,0.000494,0.27465063861758077,https://doi.org/10.1021/acs.chemmater.6b02772
Ge0.55Pb0.45Te0.3Se0.7,470.0,338.75,3571.0,0.6477,0.00051,0.3700787401574803,https://doi.org/10.1021/acs.chemmater.6b02772
Ge0.55Pb0.45Te0.3Se0.7,569.0,299.375,4911.0,0.6355,0.000541,0.4843886703383164,https://doi.org/10.1021/acs.chemmater.6b02772
Ge0.55Pb0.45Te0.3Se0.7,668.0,296.25,6044.0,0.6164,0.000637,0.6903244646333551,https://doi.org/10.1021/acs.chemmater.6b02772
Ge0.55Pb0.45Te0.3Se0.7,721.0,290.625,6875.0,0.6845,0.000691,0.7278466033601169,https://doi.org/10.1021/acs.chemmater.6b02772
Ge0.55Pb0.45Te0.4Se0.6,300.0,237.5,8088.0,0.908,0.00045621375,0.15073141519823788,https://doi.org/10.1021/acs.chemmater.6b02772
Ge0.55Pb0.45Te0.4Se0.6,370.0,257.5,8070.0,0.799,0.0005350914375,0.24778952675219024,https://doi.org/10.1021/acs.chemmater.6b02772
Ge0.55Pb0.45Te0.4Se0.6,470.0,316.25,5500.0,0.791,0.000625,0.3595,https://doi.org/10.1021/acs.chemmater.6b02772
Ge0.55Pb0.45Te0.4Se0.6,569.0,295.0,6790.0,0.7718,0.000657,0.3976,https://doi.org/10.1021/acs.chemmater.6b02772
Ge0.55Pb0.45Te0.4Se0.6,668.0,291.25,7971.0,0.6845,0.000787,0.768,https://doi.org/10.1021/acs.chemmater.6b02772
Ge0.55Pb0.45Te0.4Se0.6,721.0,281.25,9483.0,0.6655,0.000846,0.917,https://doi.org/10.1021/acs.chemmater.6b02772
Ge0.55Pb0.45Te0.5Se0.5,300.0,220.5,10377.0,0.668,0.00050453233425,0.25,https://doi.org/10.1021/acs.chemmater.6b02772
Ge0.55Pb0.45Te0.5Se0.5,370.0,249.0,10000.0,0.6,0.0006200099999999999,0.4,https://doi.org/10.1021/acs.chemmater.6b02772
Ge0.55Pb0.45Te0.5Se0.5,470.0,300.62,6875.0,0.529,0.0006213101427500001,0.58,https://doi.org/10.1021/acs.chemmater.6b02772
Ge0.55Pb0.45Te0.5Se0.5,569.0,293.17,7534.0,0.502,0.0006475371208126002,0.788,https://doi.org/10.1021/acs.chemmater.6b02772
Ge0.55Pb0.45Te0.5Se0.5,668.0,279.5,10000.0,0.39,0.0007812025,1.464,https://doi.org/10.1021/acs.chemmater.6b02772
Ge0.55Pb0.45Te0.5Se0.5,721.0,273.13,12000.0,0.4555,0.0008951999627999999,1.555,https://doi.org/10.1021/acs.chemmater.6b02772
Ge0.55Pb0.45Te0.8Se0.2,300.0,82.61,37975.0,1.028,0.00025915704949749994,0.1,https://doi.org/10.1021/acs.chemmater.6b02772
Ge0.55Pb0.45Te0.8Se0.2,370.0,100.0,31915.0,0.9955,0.00031915,0.1186192867905575,https://doi.org/10.1021/acs.chemmater.6b02772
Ge0.55Pb0.45Te0.8Se0.2,470.0,126.7,23904.0,0.968,0.00038372828256,0.18,https://doi.org/10.1021/acs.chemmater.6b02772
Ge0.55Pb0.45Te0.8Se0.2,569.0,149.07,19544.0,1.124,0.0004343041276055999,0.24,https://doi.org/10.1021/acs.chemmater.6b02772
Ge0.55Pb0.45Te0.8Se0.2,668.0,129.81,29851.0,1.028,0.0005030083382211,0.3,https://doi.org/10.1021/acs.chemmater.6b02772
Ge0.55Pb0.45Te0.8Se0.2,721.0,142.86,30000.0,1.175,0.0006122693880000001,0.383,https://doi.org/10.1021/acs.chemmater.6b02772
ZrNiPb,303.0,-228.2,14590.0,7.669,0.0007597777516,0.030018601999582742,https://doi.org/10.1021/acs.chemmater.6b04898
ZrNiPb,475.0,-260.8,16570.0,5.768,0.0011270357248,0.09281240798890429,https://doi.org/10.1021/acs.chemmater.6b04898
ZrNiPb,673.0,-198.8,29603.0,5.47,0.00118,0.145,https://doi.org/10.1021/acs.chemmater.6b04898
ZrNiPb,871.0,-124.9,61219.0,6.86,0.0009550170121900002,0.12125653318039213,https://doi.org/10.1021/acs.chemmater.6b04898
ZrNiPb0.92Sn0.6Bi0.02,303.0,-97.0,333333.0,5.9,0.0031363301969999998,0.16106916096457627,https://doi.org/10.1021/acs.chemmater.6b04898
ZrNiPb0.92Sn0.6Bi0.02,475.0,-126.9,276964.0,5.8374,0.00446012024004,0.3629282067391304,https://doi.org/10.1021/acs.chemmater.6b04898
ZrNiPb0.92Sn0.6Bi0.02,673.0,-152.5,218470.0,5.854,0.0050807929375,0.582,https://doi.org/10.1021/acs.chemmater.6b04898
ZrNiPb0.92Sn0.6Bi0.02,771.0,-161.7,196761.0,5.9,0.005144688223289999,0.6722973932468795,https://doi.org/10.1021/acs.chemmater.6b04898
ZrNiPb0.92Sn0.6Bi0.02,871.0,-168.66,178450.0,5.967,0.00507622360482,0.7409738159541177,https://doi.org/10.1021/acs.chemmater.6b04898
ZrNiPb0.94Sn0.4Bi0.02,303.0,-85.24,376450.0,5.9187,0.00273523209352,0.140026580893872,https://doi.org/10.1021/acs.chemmater.6b04898
ZrNiPb0.94Sn0.4Bi0.02,475.0,-115.61,293000.0,5.577,0.0039161419252999995,0.3335426599457593,https://doi.org/10.1021/acs.chemmater.6b04898
ZrNiPb0.94Sn0.4Bi0.02,673.0,-142.32,224655.0,5.309,0.004550383071072,0.5768332655549926,https://doi.org/10.1021/acs.chemmater.6b04898
ZrNiPb0.94Sn0.4Bi0.02,771.0,-148.9,206610.0,5.333,0.0045807936981,0.6622523797553159,https://doi.org/10.1021/acs.chemmater.6b04898
ZrNiPb0.94Sn0.4Bi0.02,871.0,-152.56,192500.0,5.5122,0.004480351568,0.7079543949290664,https://doi.org/10.1021/acs.chemmater.6b04898
ZrNiPb0.96Sn0.2Bi0.02,303.0,-84.5,445128.0,6.6,0.003178325202,0.14591402063727274,https://doi.org/10.1021/acs.chemmater.6b04898
ZrNiPb0.96Sn0.2Bi0.02,475.0,-110.9,351120.0,6.3415,0.004318358167200001,0.32345976967909806,https://doi.org/10.1021/acs.chemmater.6b04898
ZrNiPb0.96Sn0.2Bi0.02,673.0,-141.2,258298.0,5.95,0.0051498008771199985,0.5824900824036571,https://doi.org/10.1021/acs.chemmater.6b04898
ZrNiPb0.96Sn0.2Bi0.02,771.0,-148.9,231000.0,6.05,0.005121549510000001,0.6526801111090911,https://doi.org/10.1021/acs.chemmater.6b04898
ZrNiPb0.96Sn0.2Bi0.02,871.0,-152.2,210000.0,6.26,0.004864616399999999,0.6768499815335463,https://doi.org/10.1021/acs.chemmater.6b04898
ZrNiPb0.985Bi0.015,303.0,-90.61,347550.0,10.803,0.002853445313355,0.08003276219074007,https://doi.org/10.1021/acs.chemmater.6b04898
ZrNiPb0.985Bi0.015,475.0,-122.05,261850.0,8.361,0.003900570624625,0.2215968241474554,https://doi.org/10.1021/acs.chemmater.6b04898
ZrNiPb0.985Bi0.015,673.0,-149.8,194507.0,7.24,0.00436474486028,0.4057283551061382,https://doi.org/10.1021/acs.chemmater.6b04898
ZrNiPb0.985Bi0.015,771.0,-158.0,171250.0,7.114,0.004275085,0.4646,https://doi.org/10.1021/acs.chemmater.6b04898
ZrNiPb0.985Bi0.015,871.0,-148.5,161052.0,7.23,0.003551558967,0.4278572420825726,https://doi.org/10.1021/acs.chemmater.6b04898
ZrNiPb0.98Bi0.02,303.0,-89.8,394700.0,10.836,0.0031828765879999997,0.08900070193466222,https://doi.org/10.1021/acs.chemmater.6b04898
ZrNiPb0.98Bi0.02,475.0,-121.22,306000.0,8.59,0.0044964522504,0.24863967624447028,https://doi.org/10.1021/acs.chemmater.6b04898
ZrNiPb0.98Bi0.02,673.0,-146.94,230500.0,7.33,0.0049768093098,0.4569430648697681,https://doi.org/10.1021/acs.chemmater.6b04898
ZrNiPb0.98Bi0.02,771.0,-156.33,204869.0,7.11,0.005006807606474101,0.5429323016303139,https://doi.org/10.1021/acs.chemmater.6b04898
ZrNiPb0.98Bi0.02,871.0,-155.1,186420.0,7.14,0.0044845213842,0.5470613621342018,https://doi.org/10.1021/acs.chemmater.6b04898
ZrNiPb0.993Bi0.007,303.0,-156.4,174500.0,10.377,0.0042684375200000004,0.12463492035848513,https://doi.org/10.1021/acs.chemmater.6b04898
ZrNiPb0.993Bi0.007,475.0,-198.0,137000.0,7.5207,0.0053709479999999995,0.33922378236068457,https://doi.org/10.1021/acs.chemmater.6b04898
ZrNiPb0.993Bi0.007,673.0,-213.47,102872.0,6.215,0.0046878195242648,0.505,https://doi.org/10.1021/acs.chemmater.6b04898
ZrNiPb0.993Bi0.007,771.0,-210.2,96296.0,6.3142,0.004254746315839999,0.5195289046138291,https://doi.org/10.1021/acs.chemmater.6b04898
ZrNiPb0.993Bi0.007,871.0,-180.41,100900.0,6.8264,0.0032840698012899998,0.4190239067332108,https://doi.org/10.1021/acs.chemmater.6b04898
ZrNiPb0.995Bi0.005,303.0,-169.0,130250.0,9.7377,0.00373,0.11575436558427554,https://doi.org/10.1021/acs.chemmater.6b04898
ZrNiPb0.995Bi0.005,475.0,-209.0,101910.0,7.124,0.00445153071,0.2968103715960135,https://doi.org/10.1021/acs.chemmater.6b04898
ZrNiPb0.995Bi0.005,673.0,-225.0,81483.0,6.033,0.004125076875,0.458,https://doi.org/10.1021/acs.chemmater.6b04898
ZrNiPb0.995Bi0.005,771.0,-214.0,78390.0,6.281,0.00358994844,0.4406703147970069,https://doi.org/10.1021/acs.chemmater.6b04898
ZrNiPb0.995Bi0.005,871.0,-180.4,83600.0,7.074,0.0027206917760000003,0.33499046323098675,https://doi.org/10.1021/acs.chemmater.6b04898
ZrNiPb0.99Bi0.01,475.0,-160.3,171240.0,7.7355,0.004400198451600001,0.27019510885010667,https://doi.org/10.1021/acs.chemmater.6b04898
ZrNiPb0.99Bi0.01,673.0,-189.4,129020.0,6.51,0.0046282518872,0.4784659785077726,https://doi.org/10.1021/acs.chemmater.6b04898
ZrNiPb0.99Bi0.01,771.0,-188.57,117401.0,6.463,0.0041746204699049,0.49800903331218904,https://doi.org/10.1021/acs.chemmater.6b04898
ZrNiPb0.9Sn0.8Bi0.02,303.0,-123.5,190000.0,6.439,0.0028979275,0.13636776401615158,https://doi.org/10.1021/acs.chemmater.6b04898
ZrNiPb0.9Sn0.8Bi0.02,475.0,-154.3,161842.0,5.87,0.003853213638580001,0.31180178506396944,https://doi.org/10.1021/acs.chemmater.6b04898
ZrNiPb0.9Sn0.8Bi0.02,673.0,-175.24,141747.0,5.6585,0.0043529167876272,0.5177190064633924,https://doi.org/10.1021/acs.chemmater.6b04898
ZrNiPb0.9Sn0.8Bi0.02,771.0,-181.0,133120.0,5.626,0.0043611443199999995,0.597661263903306,https://doi.org/10.1021/acs.chemmater.6b04898
ZrNiPb0.9Sn0.8Bi0.02,871.0,-183.6,128800.0,5.903,0.004341714048,0.6406289913277994,https://doi.org/10.1021/acs.chemmater.6b04898
ZrNiSn0.98Bi0.02,303.0,-136.0,42687.0,9.72,0.000789538752,0.024612164799999996,https://doi.org/10.1021/acs.chemmater.6b04898
ZrNiSn0.98Bi0.02,475.0,-178.5,45700.0,7.8374,0.001456104825,0.08824990326830327,https://doi.org/10.1021/acs.chemmater.6b04898
ZrNiSn0.98Bi0.02,673.0,-211.0,54100.0,6.8455,0.0024085861,0.23679474768826234,https://doi.org/10.1021/acs.chemmater.6b04898
ZrNiSn0.98Bi0.02,771.0,-210.0,60520.0,6.748,0.002668932,0.30494169709543567,https://doi.org/10.1021/acs.chemmater.6b04898
ZrNiSn0.98Bi0.02,871.0,-197.35,69570.0,7.0,0.002709544355325,0.33714473335543926,https://doi.org/10.1021/acs.chemmater.6b04898
Cu12Sb4S13,322.0,95.52,14111.0,0.4921,0.00012874975741439997,0.0825,https://doi.org/10.1021/acs.chemmater.6b04950
Cu12Sb4S13,422.0,107.2,26850.0,0.6053,0.000308555904,0.2151174483528829,https://doi.org/10.1021/acs.chemmater.6b04950
Cu12Sb4S13,522.0,123.2,30440.0,0.653,0.0004620256256,0.365,https://doi.org/10.1021/acs.chemmater.6b04950
Cu12Sb4S13,622.0,173.4,15500.0,0.514,0.00046604717999999996,0.563,https://doi.org/10.1021/acs.chemmater.6b04950
Cu12Sb4S13,720.0,219.52,8570.0,0.448,0.00041297999052800007,0.6637178419200002,https://doi.org/10.1021/acs.chemmater.6b04950
Cu11ZnSb4S13,322.0,130.6,9622.0,0.43,0.00016411629591999994,0.12289638903776741,https://doi.org/10.1021/acs.chemmater.6b04950
Cu11ZnSb4S13,422.0,147.9,10700.0,0.453,0.00023405618700000002,0.21803909694039736,https://doi.org/10.1021/acs.chemmater.6b04950
Cu11ZnSb4S13,522.0,162.0,12604.0,0.4684,0.000330779376,0.36863115771135785,https://doi.org/10.1021/acs.chemmater.6b04950
Cu11ZnSb4S13,621.0,185.27,10852.0,0.3963,0.00037249460591079996,0.5836970736073852,https://doi.org/10.1021/acs.chemmater.6b04950
Cu11ZnSb4S13,720.0,245.6,7710.0,0.307,0.00046506226560000003,1.090699776,https://doi.org/10.1021/acs.chemmater.6b04950
K0.975Ba0.025GaSb4,324.0,-134.7,23542.0,1.1251707807863411,0.0004271481667799999,0.123,https://doi.org/10.1021/acs.chemmater.7b01217
K0.975Ba0.025GaSb4,416.0,-176.87,24338.0,0.9766514976186101,0.0007613655785522,0.3243,https://doi.org/10.1021/acs.chemmater.7b01217
K0.975Ba0.025GaSb4,509.0,-206.122,20000.0,0.7957871555457591,0.0008497255776800001,0.5435,https://doi.org/10.1021/acs.chemmater.7b01217
K0.985Ba0.015GaSb4,324.0,-145.92,24541.0,1.1798179696026312,0.0005225428353023999,0.1435,https://doi.org/10.1021/acs.chemmater.7b01217
K0.985Ba0.015GaSb4,416.0,-184.0,24338.0,0.9569478739475153,0.000823987328,0.3582,https://doi.org/10.1021/acs.chemmater.7b01217
K0.985Ba0.015GaSb4,509.0,-211.9,20000.0,0.8927702925781249,0.0008980322,0.512,https://doi.org/10.1021/acs.chemmater.7b01217
K0.985Ba0.015GaSb4,602.0,-228.9,15796.0,0.7067178890359149,0.00082763473716,0.705,https://doi.org/10.1021/acs.chemmater.7b01217
K0.985Ba0.015GaSb4,649.0,-233.0,14780.0,0.6490739518633927,0.00080239142,0.8023,https://doi.org/10.1021/acs.chemmater.7b01217
K0.98Ba0.02GaSb4,324.0,-123.13,27342.0,1.2517088595125365,0.0004145319772398,0.1073,https://doi.org/10.1021/acs.chemmater.7b01217
K0.98Ba0.02GaSb4,416.0,-161.9,26668.0,0.9603324492723909,0.00069901121548,0.3028,https://doi.org/10.1021/acs.chemmater.7b01217
K0.98Ba0.02GaSb4,509.0,-192.86,21130.0,0.7815385627799243,0.000785929918948,0.51186,https://doi.org/10.1021/acs.chemmater.7b01217
K0.98Ba0.02GaSb4,602.0,-212.93,17309.0,0.6700257024015434,0.0007847759514341,0.7051,https://doi.org/10.1021/acs.chemmater.7b01217
K0.98Ba0.02GaSb4,649.0,-221.43,16330.0,0.6476897279843363,0.0008006802292170001,0.8023,https://doi.org/10.1021/acs.chemmater.7b01217
K0.995Ba0.005GaSb4,324.0,-183.0,1633.0,0.8728454181280788,5.4687536999999996e-05,0.0203,https://doi.org/10.1021/acs.chemmater.7b01217
K0.995Ba0.005GaSb4,416.0,-231.6,3942.0,0.8025581447474451,0.00021144320351999997,0.1096,https://doi.org/10.1021/acs.chemmater.7b01217
K0.995Ba0.005GaSb4,509.0,-268.37,6822.0,0.6686915382209792,0.0004913372009718,0.374,https://doi.org/10.1021/acs.chemmater.7b01217
K0.995Ba0.005GaSb4,602.0,-292.86,7053.0,0.5556533458741132,0.0006049145071188,0.65537,https://doi.org/10.1021/acs.chemmater.7b01217
K0.995Ba0.005GaSb4,649.0,-303.74,6490.0,0.5202725483345508,0.000598754339524,0.7469,https://doi.org/10.1021/acs.chemmater.7b01217
K0.99Ba0.01GaSb4,324.0,-143.2,11614.0,1.1199371367291726,0.00023815947136,0.0689,https://doi.org/10.1021/acs.chemmater.7b01217
K0.99Ba0.01GaSb4,416.0,-186.4,14178.0,0.8683366179579661,0.00049261404288,0.236,https://doi.org/10.1021/acs.chemmater.7b01217
K0.99Ba0.01GaSb4,509.0,-220.4,13266.0,0.6995209454618043,0.00064441133856,0.4689,https://doi.org/10.1021/acs.chemmater.7b01217
K0.99Ba0.01GaSb4,602.0,-245.92,11141.0,0.6115026853015599,0.0006737703175423999,0.6633,https://doi.org/10.1021/acs.chemmater.7b01217
K0.99Ba0.01GaSb4,649.0,-250.0,10424.0,0.5585515191545574,0.0006515,0.757,https://doi.org/10.1021/acs.chemmater.7b01217
Ag0.01Sn0.99Se,322.0,296.15,1547.0,0.5315,0.00013567936040749997,0.08219897281507994,https://doi.org/10.1021/acs.chemmater.7b01612
Ag0.01Sn0.99Se,418.0,336.75,1147.0,0.4068,0.0001300704451875,0.13365153905696903,https://doi.org/10.1021/acs.chemmater.7b01612
Ag0.01Sn0.99Se,518.0,380.77,698.0,0.2863,0.00010120008344419999,0.18310039547361368,https://doi.org/10.1021/acs.chemmater.7b01612
Ag0.01Sn0.99Se,567.0,401.28,586.0,0.2877,9.436102410239997e-05,0.1859669818076496,https://doi.org/10.1021/acs.chemmater.7b01612
Ag0.01Sn0.99Se,616.0,416.0,653.0,0.2904,0.000113005568,0.2397087806060606,https://doi.org/10.1021/acs.chemmater.7b01612
Ag0.01Sn0.99Se,666.0,405.56,845.0,0.2918,0.00013898468199200002,0.3172165805574777,https://doi.org/10.1021/acs.chemmater.7b01612
Ag0.01Sn0.99Se,763.0,346.58,1802.0,0.2685,0.00021645208891279998,0.6150947629067649,https://doi.org/10.1021/acs.chemmater.7b01612
Ag0.01Sn0.99Se,813.0,301.28,2877.0,0.2315,0.00026114424967679995,0.917107019383319,https://doi.org/10.1021/acs.chemmater.7b01612
Ag0.01Sn0.99Se0.65S0.35,322.0,304.7,550.0,0.2932,5.10631495e-05,0.05607890224761255,https://doi.org/10.1021/acs.chemmater.7b01612
Ag0.01Sn0.99Se0.65S0.35,418.0,359.4,463.0,0.2329,5.980495067999999e-05,0.10733563496882781,https://doi.org/10.1021/acs.chemmater.7b01612
Ag0.01Sn0.99Se0.65S0.35,518.0,401.7,326.0,0.185,5.260430213999999e-05,0.147292045992,https://doi.org/10.1021/acs.chemmater.7b01612
Ag0.01Sn0.99Se0.65S0.35,567.0,443.16,249.63,0.1767,4.9025031809328005e-05,0.15731292040684197,https://doi.org/10.1021/acs.chemmater.7b01612
Ag0.01Sn0.99Se0.65S0.35,616.0,470.94,262.0,0.1836,5.81075347032e-05,0.19495774170572552,https://doi.org/10.1021/acs.chemmater.7b01612
Ag0.01Sn0.99Se0.65S0.35,666.0,443.16,364.0,0.19,7.148624595840001e-05,0.2505781042541811,https://doi.org/10.1021/acs.chemmater.7b01612
Ag0.01Sn0.99Se0.65S0.35,763.0,392.0,877.0,0.205,0.000134763328,0.501582532995122,https://doi.org/10.1021/acs.chemmater.7b01612
Ag0.01Sn0.99Se0.65S0.35,813.0,385.0,910.0,0.1822,0.00013488475,0.6018732258507135,https://doi.org/10.1021/acs.chemmater.7b01612
Ag0.01Sn0.99Se0.85S0.15,322.0,306.0,1116.0,0.2096,0.000104497776,0.1605357054961832,https://doi.org/10.1021/acs.chemmater.7b01612
Ag0.01Sn0.99Se0.85S0.15,418.0,352.56,841.0,0.1918,0.0001045350835776,0.22781889955910742,https://doi.org/10.1021/acs.chemmater.7b01612
Ag0.01Sn0.99Se0.85S0.15,518.0,395.3,571.0,0.1616,8.922565339e-05,0.2860079731189356,https://doi.org/10.1021/acs.chemmater.7b01612
Ag0.01Sn0.99Se0.85S0.15,567.0,426.07,458.0,0.141,8.314332536419999e-05,0.33434230837944257,https://doi.org/10.1021/acs.chemmater.7b01612
Ag0.01Sn0.99Se0.85S0.15,616.0,430.34,488.0,0.13,9.037394761279998e-05,0.42823347484219065,https://doi.org/10.1021/acs.chemmater.7b01612
Ag0.01Sn0.99Se0.85S0.15,666.0,409.83,710.0,0.1356,0.00011925204651899999,0.5857069541419913,https://doi.org/10.1021/acs.chemmater.7b01612
Ag0.01Sn0.99Se0.85S0.15,763.0,362.39,1451.0,0.13,0.0001905547690571,1.1184099137735946,https://doi.org/10.1021/acs.chemmater.7b01612
Ag0.01Sn0.99Se0.85S0.15,813.0,314.96,2247.0,0.1164,0.00022290195419519997,1.5568667419303914,https://doi.org/10.1021/acs.chemmater.7b01612
Ag0.01Sn0.99Se0.8S0.2,322.0,313.68,1031.0,0.1986,0.00010144539181440002,0.16447842982999397,https://doi.org/10.1021/acs.chemmater.7b01612
Ag0.01Sn0.99Se0.8S0.2,418.0,362.82,868.0,0.1699,0.0001142620898832,0.2811156772876845,https://doi.org/10.1021/acs.chemmater.7b01612
Ag0.01Sn0.99Se0.8S0.2,518.0,405.98,558.0,0.1575,9.196942630320002e-05,0.3024772242860801,https://doi.org/10.1021/acs.chemmater.7b01612
Ag0.01Sn0.99Se0.8S0.2,567.0,433.33,432.0,0.1589,8.111875200479999e-05,0.2894545776382731,https://doi.org/10.1021/acs.chemmater.7b01612
Ag0.01Sn0.99Se0.8S0.2,616.0,449.6,452.0,0.1603,9.136735232e-05,0.3511059827144105,https://doi.org/10.1021/acs.chemmater.7b01612
Ag0.01Sn0.99Se0.8S0.2,666.0,424.79,675.0,0.1822,0.00012180141726750001,0.4452236218449781,https://doi.org/10.1021/acs.chemmater.7b01612
Ag0.01Sn0.99Se0.8S0.2,763.0,370.94,1608.0,0.1849,0.0002212551456288,0.9130215041361515,https://doi.org/10.1021/acs.chemmater.7b01612
Ag0.01Sn0.99Se0.8S0.2,813.0,326.92,2400.0,0.1486,0.00025650404736,1.4033498688,https://doi.org/10.1021/acs.chemmater.7b01612
Ag0.01Sn0.99Se0.9S0.1,322.0,300.85,1505.0,0.3315,0.00013621863736250003,0.13231493583929113,https://doi.org/10.1021/acs.chemmater.7b01612
Ag0.01Sn0.99Se0.9S0.1,418.0,347.44,1108.0,0.263,0.00013375172538879999,0.21257878788029805,https://doi.org/10.1021/acs.chemmater.7b01612
Ag0.01Sn0.99Se0.9S0.1,518.0,385.04,698.0,0.197,0.0001034825495168,0.272101323094936,https://doi.org/10.1021/acs.chemmater.7b01612
Ag0.01Sn0.99Se0.9S0.1,567.0,415.8,569.0,0.192,9.837420516000001e-05,0.29051132461312507,https://doi.org/10.1021/acs.chemmater.7b01612
Ag0.01Sn0.99Se0.9S0.1,616.0,432.05,596.0,0.2123,0.00011125365269000002,0.3228085259398964,https://doi.org/10.1021/acs.chemmater.7b01612
Ag0.01Sn0.99Se0.9S0.1,666.0,410.26,837.0,0.237,0.00014087820498119997,0.39588558868134677,https://doi.org/10.1021/acs.chemmater.7b01612
Ag0.01Sn0.99Se0.9S0.1,763.0,362.39,1708.0,0.223,0.0002243056826668,0.7674674254473919,https://doi.org/10.1021/acs.chemmater.7b01612
Ag0.01Sn0.99Se0.9S0.1,813.0,310.68,2689.0,0.1808,0.0002595478257936,1.1671038847909116,https://doi.org/10.1021/acs.chemmater.7b01612
Cu2Se,303.0,72.7,143966.0,1.2,0.00076090206014,0.19212777018535,https://doi.org/10.1021/acs.chemmater.7b01687
Cu2Se,333.0,85.1,122500.0,1.064,0.0008871462249999999,0.27765008733552626,https://doi.org/10.1021/acs.chemmater.7b01687
Cu2Se,353.0,96.05,100000.0,0.908,0.0009225602499999999,0.3586605377202643,https://doi.org/10.1021/acs.chemmater.7b01687
Cu2Se,372.0,99.84,79524.0,0.708,0.0007926972678144001,0.4165019542753628,https://doi.org/10.1021/acs.chemmater.7b01687
Cu2Se,450.0,98.4,84343.0,1.22,0.0008166561580800002,0.3012256320786886,https://doi.org/10.1021/acs.chemmater.7b01687
Cu2Se,550.0,125.66,64231.0,1.13,0.0010142354690236,0.49365443182564606,https://doi.org/10.1021/acs.chemmater.7b01687
Cu2Se,650.0,152.3,49118.0,1.064,0.0011393062542200002,0.6960047605667294,https://doi.org/10.1021/acs.chemmater.7b01687
Cu2Se,750.0,177.7,38500.0,1.0,0.001215725665,0.91179424875,https://doi.org/10.1021/acs.chemmater.7b01687
Cu2Se,850.0,202.3,30812.0,0.938,0.0012609900354800003,1.1426881984626867,https://doi.org/10.1021/acs.chemmater.7b01687
Cu2Se,1000.0,236.84,21802.0,0.868,0.0012229436324512,1.408921235542857,https://doi.org/10.1021/acs.chemmater.7b01687
Cu2Se0.88S0.12,303.0,106.58,69583.0,0.608,0.0007904139214011999,0.3939069378035585,https://doi.org/10.1021/acs.chemmater.7b01687
Cu2Se0.88S0.12,333.0,117.3,62300.0,0.564,0.0008572037669999999,0.501,https://doi.org/10.1021/acs.chemmater.7b01687
Cu2Se0.88S0.12,353.0,127.3,50900.0,0.474,0.0008248492609999999,0.611,https://doi.org/10.1021/acs.chemmater.7b01687
Cu2Se0.88S0.12,372.0,142.3,36100.0,0.29,0.0007309993690000001,0.9376957423034485,https://doi.org/10.1021/acs.chemmater.7b01687
Cu2Se0.88S0.12,450.0,150.66,31629.0,0.694,0.0007179288195924001,0.46551580521121044,https://doi.org/10.1021/acs.chemmater.7b01687
Cu2Se0.88S0.12,550.0,186.0,25303.0,0.678,0.000875382588,0.7101186185840708,https://doi.org/10.1021/acs.chemmater.7b01687
Cu2Se0.88S0.12,650.0,217.33,19622.0,0.644,0.0009267927576758002,0.9354274728094256,https://doi.org/10.1021/acs.chemmater.7b01687
Cu2Se0.88S0.12,750.0,243.05,15931.0,0.622,0.0009410967821275,1.1347630009575964,https://doi.org/10.1021/acs.chemmater.7b01687
Cu2Se0.92S0.08,303.0,97.7,103086.0,0.73,0.00098398576494,0.40842148873536993,https://doi.org/10.1021/acs.chemmater.7b01687
Cu2Se0.92S0.08,333.0,106.91,93820.0,0.684,0.0010723389667419998,0.5220597601243946,https://doi.org/10.1021/acs.chemmater.7b01687
Cu2Se0.92S0.08,353.0,116.12,77315.0,0.586,0.001042504202936,0.6279931461372151,https://doi.org/10.1021/acs.chemmater.7b01687
Cu2Se0.92S0.08,372.0,125.66,59220.0,0.396,0.000935109596232,0.8784362873694544,https://doi.org/10.1021/acs.chemmater.7b01687
Cu2Se0.92S0.08,450.0,138.49,46648.0,0.794,0.0008946843877048002,0.5070629401349622,https://doi.org/10.1021/acs.chemmater.7b01687
Cu2Se0.92S0.08,550.0,170.33,35232.0,0.754,0.0010221616671648001,0.7456086431573477,https://doi.org/10.1021/acs.chemmater.7b01687
Cu2Se0.92S0.08,650.0,201.0,27023.0,0.724,0.001091756223,0.9801678797651934,https://doi.org/10.1021/acs.chemmater.7b01687
Cu2Se0.92S0.08,750.0,231.13,21337.0,0.694,0.0011398455178153,1.2318215250165347,https://doi.org/10.1021/acs.chemmater.7b01687
Cu2Se0.92S0.08,850.0,257.28,17328.0,0.644,0.0011469922762751997,1.5138873211706825,https://doi.org/10.1021/acs.chemmater.7b01687
Cu2Se0.92S0.08,1000.0,279.47,13496.0,0.55,0.0010540845782264002,1.916517414957091,https://doi.org/10.1021/acs.chemmater.7b01687
Cu2Se0.94S0.06,303.0,92.0,117606.0,0.788,0.0009954171839999999,0.37,https://doi.org/10.1021/acs.chemmater.7b01687
Cu2Se0.94S0.06,333.0,102.63,102454.0,0.732,0.0010791394680725998,0.4909200039182729,https://doi.org/10.1021/acs.chemmater.7b01687
Cu2Se0.94S0.06,353.0,111.84,87895.0,0.654,0.001099406973312,0.5934107975216146,https://doi.org/10.1021/acs.chemmater.7b01687
Cu2Se0.94S0.06,372.0,125.0,63740.0,0.468,0.0009959375,0.7916426282051282,https://doi.org/10.1021/acs.chemmater.7b01687
Cu2Se0.94S0.06,450.0,131.9,52188.0,0.86,0.00090794647068,0.47508826954186045,https://doi.org/10.1021/acs.chemmater.7b01687
Cu2Se0.94S0.06,550.0,165.46,39019.0,0.812,0.0010682236156204,0.7235504785606157,https://doi.org/10.1021/acs.chemmater.7b01687
Cu2Se0.94S0.06,650.0,194.08,29298.0,0.77,0.0011035691254272,0.9315843266593247,https://doi.org/10.1021/acs.chemmater.7b01687
Cu2Se0.94S0.06,750.0,223.68,22629.0,0.744,0.0011321909277696002,1.141321499767742,https://doi.org/10.1021/acs.chemmater.7b01687
Cu2Se0.94S0.06,850.0,247.7,18352.0,0.703,0.00112599228208,1.35,https://doi.org/10.1021/acs.chemmater.7b01687
Cu2Se0.94S0.06,1000.0,276.16,14092.0,0.64,0.0010747171581952002,1.6792455596800002,https://doi.org/10.1021/acs.chemmater.7b01687
Cu2Se0.96S0.04,303.0,88.82,121014.0,0.872,0.0009546785262935998,0.3317288915905513,https://doi.org/10.1021/acs.chemmater.7b01687
Cu2Se0.96S0.04,333.0,97.04,112838.0,0.816,0.0010625685454208002,0.4336217225798119,https://doi.org/10.1021/acs.chemmater.7b01687
Cu2Se0.96S0.04,353.0,104.28,91758.0,0.712,0.0009978057077472,0.49469861634095735,https://doi.org/10.1021/acs.chemmater.7b01687
Cu2Se0.96S0.04,372.0,117.76,66800.0,0.532,0.00092634349568,0.6477439481070676,https://doi.org/10.1021/acs.chemmater.7b01687
Cu2Se0.96S0.04,450.0,121.05,57192.0,0.942,0.0008380402381799999,0.40033769339808917,https://doi.org/10.1021/acs.chemmater.7b01687
Cu2Se0.96S0.04,550.0,153.29,43490.0,0.88,0.001021920370109,0.6387002313181248,https://doi.org/10.1021/acs.chemmater.7b01687
Cu2Se0.96S0.04,650.0,182.57,32745.0,0.832,0.0010914499514504997,0.8526952745707029,https://doi.org/10.1021/acs.chemmater.7b01687
Cu2Se0.96S0.04,750.0,210.53,25457.0,0.8,0.0011283275790713,1.0578071053793436,https://doi.org/10.1021/acs.chemmater.7b01687
Cu2Se0.98S0.02,303.0,85.86,124627.0,0.902,0.0009187427165292,0.308624216306372,https://doi.org/10.1021/acs.chemmater.7b01687
