Repository: 953836942-dot/thermoelectric-paper

# Thermoelectric Paper Digest

This repository runs the **stock upstream `X-PG13/paper-digest`** for thermoelectric literature monitoring.

The paper-digest source code is **not modified** here. GitHub Actions checks out a pinned upstream commit and combines repository-side configuration files at runtime.

## 最简单的使用方法

正常情况下你什么都不用做：它会在每周一大约 **08:07 Australia/Brisbane** 自动运行。

如果你想现在手动跑一次：

1. 打开仓库顶部的 **Actions**。
2. 左侧点击 **Thermoelectric Paper Digest Weekly**。
3. 点击右上角 **Run workflow**。
4. `Use workflow from` 保持 **main**。历史记录旁边那些 `main` 只是分支标签，不需要点。
5. 在 `Run mode` 里选择：
   - **production**：正式运行。读取并保存历史状态，自动去掉以前已经看过的论文。平时手动运行选这个。

File: tmp_estm_export/estm.csv (part 7 of 15)
Formula,temperature(K),seebeck_coefficient(μV/K),electrical_conductivity(S/m),thermal_conductivity(W/mK),power_factor(W/mK2),ZT,reference
Cu2Se0.98S0.02,333.0,94.41,114384.0,0.84,0.0010195329706703998,0.40417199908719426,https://doi.org/10.1021/acs.chemmater.7b01687
Cu2Se0.98S0.02,353.0,102.63,98235.0,0.742,0.0010347010916714999,0.4922499802695949,https://doi.org/10.1021/acs.chemmater.7b01687
Cu2Se0.98S0.02,372.0,113.0,72000.0,0.574,0.0009193679999999999,0.5958273449477353,https://doi.org/10.1021/acs.chemmater.7b01687
Cu2Se0.98S0.02,450.0,120.39,62782.0,0.964,0.0009099467443421999,0.42476767111409747,https://doi.org/10.1021/acs.chemmater.7b01687
Cu2Se0.98S0.02,550.0,150.0,47443.0,0.902,0.0010674675,0.6508948170731708,https://doi.org/10.1021/acs.chemmater.7b01687
Cu2Se0.98S0.02,650.0,179.0,35684.0,0.858,0.001143351044,0.8661750333333333,https://doi.org/10.1021/acs.chemmater.7b01687
Cu2Se0.98S0.02,750.0,205.97,27926.0,0.822,0.0011847225957734,1.0809512735158762,https://doi.org/10.1021/acs.chemmater.7b01687
Mg3.07Sb1.5Bi0.44Se0.06,300.0,-296.45,6769.0,0.825,0.0005948773363225,0.21631903139,https://doi.org/10.1021/acs.chemmater.7b01746
Mg3.07Sb1.5Bi0.44Se0.06,400.0,-304.3,7481.0,0.7931,0.00069272930369,0.3493780374177279,https://doi.org/10.1021/acs.chemmater.7b01746
Mg3.07Sb1.5Bi0.44Se0.06,500.0,-312.69,9022.0,0.7403,0.0008821263756941999,0.5957897985237065,https://doi.org/10.1021/acs.chemmater.7b01746
Mg3.07Sb1.5Bi0.44Se0.06,600.0,-311.83,9923.0,0.7014,0.0009648921669346999,0.8253996295420871,https://doi.org/10.1021/acs.chemmater.7b01746
Mg3.07Sb1.5Bi0.44Se0.06,700.0,-314.09,10117.0,0.6764,0.0009980676267876997,1.0328908024118715,https://doi.org/10.1021/acs.chemmater.7b01746
Mg3.07Sb1.5Bi0.45Se0.05,300.0,-279.24,7900.0,0.8736,0.00061600232304,0.21153925928571424,https://doi.org/10.1021/acs.chemmater.7b01746
Mg3.07Sb1.5Bi0.45Se0.05,400.0,-293.9,8507.0,0.7958,0.0007348109254699999,0.3693445214727318,https://doi.org/10.1021/acs.chemmater.7b01746
Mg3.07Sb1.5Bi0.45Se0.05,500.0,-305.65,9987.0,0.7375,0.0009330047400074998,0.6325455864457625,https://doi.org/10.1021/acs.chemmater.7b01746
Mg3.07Sb1.5Bi0.45Se0.05,600.0,-304.57,10704.0,0.7028,0.0009929339199695997,0.8476954353752987,https://doi.org/10.1021/acs.chemmater.7b01746
Mg3.07Sb1.5Bi0.45Se0.05,700.0,-306.3,10690.0,0.667,0.0010029324861,1.052552833988006,https://doi.org/10.1021/acs.chemmater.7b01746
Mg3.07Sb1.5Bi0.46Se0.04,300.0,-281.52,7346.0,0.7403,0.0005821962873983998,0.23592987467178164,https://doi.org/10.1021/acs.chemmater.7b01746
Mg3.07Sb1.5Bi0.46Se0.04,400.0,-297.93,8149.0,0.7069,0.0007233238596501,0.4092934557363701,https://doi.org/10.1021/acs.chemmater.7b01746
Mg3.07Sb1.5Bi0.46Se0.04,500.0,-306.24,9823.0,0.682,0.0009212297960448,0.6753884135225805,https://doi.org/10.1021/acs.chemmater.7b01746
Mg3.07Sb1.5Bi0.46Se0.04,600.0,-303.87,10749.0,0.657,0.0009925301646981001,0.9064202417334246,https://doi.org/10.1021/acs.chemmater.7b01746
Mg3.07Sb1.5Bi0.46Se0.04,700.0,-304.84,10809.0,0.6264,0.0010044525433103998,1.1224725100850574,https://doi.org/10.1021/acs.chemmater.7b01746
Mg3.07Sb1.5Bi0.47Se0.03,300.0,-280.98,7561.0,0.7764,0.0005969391383844001,0.2306565449707883,https://doi.org/10.1021/acs.chemmater.7b01746
Mg3.07Sb1.5Bi0.47Se0.03,400.0,-293.48,8602.0,0.7347,0.0007408946504608001,0.4033726149235335,https://doi.org/10.1021/acs.chemmater.7b01746
Mg3.07Sb1.5Bi0.47Se0.03,500.0,-301.52,10459.0,0.7056,0.0009508727724735999,0.6738044022630386,https://doi.org/10.1021/acs.chemmater.7b01746
Mg3.07Sb1.5Bi0.47Se0.03,600.0,-299.89,11414.0,0.6819,0.0010265068141093998,0.9032176103030356,https://doi.org/10.1021/acs.chemmater.7b01746
Mg3.07Sb1.5Bi0.47Se0.03,700.0,-301.52,11448.0,0.6556,0.0010407870254592,1.1112735171162902,https://doi.org/10.1021/acs.chemmater.7b01746
Mg3.07Sb1.5Bi0.48Se0.02,300.0,-275.82,11040.0,0.7972,0.000839886463296,0.3160636464987456,https://doi.org/10.1021/acs.chemmater.7b01746
Mg3.07Sb1.5Bi0.48Se0.02,400.0,-285.0,10734.0,0.7486,0.00087186915,0.46586649746192893,https://doi.org/10.1021/acs.chemmater.7b01746
Mg3.07Sb1.5Bi0.48Se0.02,500.0,-298.26,11689.0,0.7069,0.0010398420736164,0.7354944642922621,https://doi.org/10.1021/acs.chemmater.7b01746
Mg3.07Sb1.5Bi0.48Se0.02,600.0,-298.48,12053.0,0.67083,0.0010738055112512002,0.9604270929307276,https://doi.org/10.1021/acs.chemmater.7b01746
Mg3.07Sb1.5Bi0.48Se0.02,700.0,-302.17,11567.0,0.63194,0.0010561447018463,1.1698915898541162,https://doi.org/10.1021/acs.chemmater.7b01746
Cr1.99Fe0.01Ge2Te6,320.0,500.0,109.375,0.8343,2.734375e-05,0.010487834112429581,https://doi.org/10.1021/acs.chemmater.7b02346
Cr1.99Fe0.01Ge2Te6,416.0,468.04,304.69,0.7798,6.674583064110401e-05,0.03560690631790108,https://doi.org/10.1021/acs.chemmater.7b02346
Cr1.99Fe0.01Ge2Te6,515.0,415.3,796.875,0.724,0.00013744029046875,0.09776484750194234,https://doi.org/10.1021/acs.chemmater.7b02346
Cr1.99Fe0.01Ge2Te6,614.0,365.98,1515.625,0.6567,0.00020300487435625,0.18980507515568373,https://doi.org/10.1021/acs.chemmater.7b02346
Cr1.99Fe0.01Ge2Te6,713.0,315.464,2488.37,0.6225,0.0002476364493045075,0.283638214223476,https://doi.org/10.1021/acs.chemmater.7b02346
Cr1.99Fe0.01Ge2Te6,812.0,264.43,3820.3125,0.6416,0.00026712857012578127,0.3380741878773915,https://doi.org/10.1021/acs.chemmater.7b02346
Cr1.99Mn0.01Ge2Te6,320.0,360.3,593.75,0.8202,7.70783034375e-05,0.030072003291880027,https://doi.org/10.1021/acs.chemmater.7b02346
Cr1.99Mn0.01Ge2Te6,416.0,346.9,1609.375,0.763,0.00019367155984374997,0.10559288190694624,https://doi.org/10.1021/acs.chemmater.7b02346
Cr1.99Mn0.01Ge2Te6,515.0,332.0,2734.375,0.7157,0.00030139375,0.21687548029900797,https://doi.org/10.1021/acs.chemmater.7b02346
Cr1.99Mn0.01Ge2Te6,614.0,315.46,3852.0,0.6579,0.0003833318246831999,0.35775306331583023,https://doi.org/10.1021/acs.chemmater.7b02346
Cr1.99Mn0.01Ge2Te6,713.0,292.78,4710.9375,0.6275,0.0004038221673843749,0.45884494875706666,https://doi.org/10.1021/acs.chemmater.7b02346
Cr1.99Mn0.01Ge2Te6,812.0,268.04,5437.5,0.63258,0.00039065958870000006,0.5014631920459073,https://doi.org/10.1021/acs.chemmater.7b02346
Cr2Ge2Te6,320.0,573.71,46.875,0.9157,1.5428585817187503e-05,0.005391664804521132,https://doi.org/10.1021/acs.chemmater.7b02346
Cr2Ge2Te6,416.0,514.43,218.75,0.829,5.788961169687499e-05,0.029049551828588656,https://doi.org/10.1021/acs.chemmater.7b02346
Cr2Ge2Te6,515.0,455.67,609.375,0.7517,0.0001265276688609375,0.08668584470318319,https://doi.org/10.1021/acs.chemmater.7b02346
Cr2Ge2Te6,614.0,401.55,1148.4375,0.6809,0.00018517682162109376,0.1669827705615385,https://doi.org/10.1021/acs.chemmater.7b02346
Cr2Ge2Te6,713.0,336.08,2062.5,0.63,0.00023295889319999998,0.2636503029390476,https://doi.org/10.1021/acs.chemmater.7b02346
Cr2Ge2Te6,812.0,264.95,3257.8,0.63,0.00022869268144449996,0.2947594560840222,https://doi.org/10.1021/acs.chemmater.7b02346
Ti0.925Mn0.075NiSn0.925Sb0.075,297.0,-72.216,300000.0,7.1275,0.0015645451967999998,0.06519395628896527,https://doi.org/10.1021/acs.chemmater.7b02685
Ti0.925Mn0.075NiSn0.925Sb0.075,398.0,-85.19,283444.0,6.7718,0.0020570483735283997,0.12089920739896381,https://doi.org/10.1021/acs.chemmater.7b02685
Ti0.925Mn0.075NiSn0.925Sb0.075,498.0,-97.514,255629.0,6.45,0.0024307710985232833,0.18767814063016977,https://doi.org/10.1021/acs.chemmater.7b02685
Ti0.925Mn0.075NiSn0.925Sb0.075,598.0,-106.16,235762.0,6.221,0.0026570249145471997,0.2554092427100507,https://doi.org/10.1021/acs.chemmater.7b02685
Ti0.925Mn0.075NiSn0.925Sb0.075,697.0,-114.81,215894.0,5.9664,0.0028457713759734,0.33244546947128245,https://doi.org/10.1021/acs.chemmater.7b02685
Ti0.925Mn0.075NiSn0.925Sb0.075,797.0,-120.0,200000.0,5.8993,0.0028799999999999997,0.38909023104436113,https://doi.org/10.1021/acs.chemmater.7b02685
Ti0.925Mn0.075NiSn0.925Sb0.075,871.0,-122.9,188100.0,5.8926,0.0028411395210000004,0.4199559655824255,https://doi.org/10.1021/acs.chemmater.7b02685
Ti0.95Mn0.05NiSn0.95Sb0.05,297.0,-93.19,255629.0,6.7047,0.0022199783780669,0.09833901267556627,https://doi.org/10.1021/acs.chemmater.7b02685
Ti0.95Mn0.05NiSn0.95Sb0.05,398.0,-108.32,237748.0,6.328,0.0027895501591551995,0.17544895122373091,https://doi.org/10.1021/acs.chemmater.7b02685
Ti0.95Mn0.05NiSn0.95Sb0.05,498.0,-126.5,216600.0,6.05,0.00346608735,0.285307686,https://doi.org/10.1021/acs.chemmater.7b02685
Ti0.95Mn0.05NiSn0.95Sb0.05,598.0,-140.865,197351.0,5.855,0.003916025675151975,0.39996299807700786,https://doi.org/10.1021/acs.chemmater.7b02685
Ti0.95Mn0.05NiSn0.95Sb0.05,697.0,-154.2,179500.0,5.644,0.004268086379999999,0.5270829565662649,https://doi.org/10.1021/acs.chemmater.7b02685
Ti0.95Mn0.05NiSn0.95Sb0.05,797.0,-160.0,168874.0,5.5973,0.0043231744,0.6155771526986226,https://doi.org/10.1021/acs.chemmater.7b02685
Ti0.95Mn0.05NiSn0.95Sb0.05,871.0,-155.5,162300.0,5.715,0.003924454575,0.598110224816273,https://doi.org/10.1021/acs.chemmater.7b02685
Ti0.97Mn0.03NiSn0.97Sb0.03,297.0,-95.57,143709.0,5.94,0.0013125841007540998,0.06562920503770499,https://doi.org/10.1021/acs.chemmater.7b02685
Ti0.97Mn0.03NiSn0.97Sb0.03,398.0,-112.2,142384.0,5.631,0.00179244939456,0.12669061606018112,https://doi.org/10.1021/acs.chemmater.7b02685
Ti0.97Mn0.03NiSn0.97Sb0.03,498.0,-128.43,141722.0,5.4564,0.0023376002101578,0.21335036006498506,https://doi.org/10.1021/acs.chemmater.7b02685
Ti0.97Mn0.03NiSn0.97Sb0.03,598.0,-140.76,139735.0,5.396,0.0027686223189359992,0.30682656536762926,https://doi.org/10.1021/acs.chemmater.7b02685
Ti0.97Mn0.03NiSn0.97Sb0.03,697.0,-147.2,138500.0,5.4,0.0030009958399999995,0.38735075934814805,https://doi.org/10.1021/acs.chemmater.7b02685
Ti0.97Mn0.03NiSn0.97Sb0.03,797.0,-146.12,137100.0,5.475,0.00292722955824,0.42611907907164936,https://doi.org/10.1021/acs.chemmater.7b02685
Ti0.97Mn0.03NiSn0.97Sb0.03,871.0,-143.0,139800.0,5.543,0.0028587702,0.44921321381923146,https://doi.org/10.1021/acs.chemmater.7b02685
Ti0.98Mn0.02NiSn0.98Sb0.02,297.0,-107.676,162252.0,6.1275,0.001881169316597952,0.09118029980083096,https://doi.org/10.1021/acs.chemmater.7b02685
Ti0.98Mn0.02NiSn0.98Sb0.02,398.0,-121.3,159603.0,5.7987,0.0023483490650699997,0.16118145927498576,https://doi.org/10.1021/acs.chemmater.7b02685
Ti0.98Mn0.02NiSn0.98Sb0.02,498.0,-143.3,158900.0,5.604,0.0032629940210000003,0.2899662780974305,https://doi.org/10.1021/acs.chemmater.7b02685
Ti0.98Mn0.02NiSn0.98Sb0.02,598.0,-152.43,160927.0,5.577,0.0037391235408423,0.4009316617220182,https://doi.org/10.1021/acs.chemmater.7b02685
Ti0.98Mn0.02NiSn0.98Sb0.02,697.0,-153.7,152318.0,5.56,0.0035983132134199992,0.45108350894851434,https://doi.org/10.1021/acs.chemmater.7b02685
Ti0.98Mn0.02NiSn0.98Sb0.02,797.0,-149.4,150331.0,5.642,0.00335544203916,0.47399633201179014,https://doi.org/10.1021/acs.chemmater.7b02685
Ti0.98Mn0.02NiSn0.98Sb0.02,871.0,-144.3,149670.0,5.852,0.0031165020783000003,0.47,https://doi.org/10.1021/acs.chemmater.7b02685
Ti0.99Mn0.01NiSn0.99Sb0.01,297.0,-127.14,88742.0,6.2349,0.0014344771228632,0.06833144164146505,https://doi.org/10.1021/acs.chemmater.7b02685
Ti0.99Mn0.01NiSn0.99Sb0.01,398.0,-142.92,94400.0,5.8255,0.0019282263321599997,0.13173703204869622,https://doi.org/10.1021/acs.chemmater.7b02685
Ti0.99Mn0.01NiSn0.99Sb0.01,498.0,-158.1,100000.0,5.5235,0.0024995609999999995,0.22536098089979173,https://doi.org/10.1021/acs.chemmater.7b02685
Ti0.99Mn0.01NiSn0.99Sb0.01,598.0,-167.35,105298.0,5.4564,0.002948978157205,0.3231964185192783,https://doi.org/10.1021/acs.chemmater.7b02685
Ti0.99Mn0.01NiSn0.99Sb0.01,697.0,-167.3,106650.0,5.39,0.0029850577785000003,0.38600839918636376,https://doi.org/10.1021/acs.chemmater.7b02685
Ti0.99Mn0.01NiSn0.99Sb0.01,797.0,-164.973,112583.0,5.6,0.0030640691425430073,0.436082697608353,https://doi.org/10.1021/acs.chemmater.7b02685
Ti0.99Mn0.01NiSn0.99Sb0.01,871.0,-154.8,117881.0,5.8926,0.0028247871182400007,0.41753887587602084,https://doi.org/10.1021/acs.chemmater.7b02685
Ti0.9Mn0.1NiSn0.9Sb0.1,297.0,-74.81,347682.0,6.859,0.0019458148643202002,0.0842552871705933,https://doi.org/10.1021/acs.chemmater.7b02685
Ti0.9Mn0.1NiSn0.9Sb0.1,398.0,-87.135,320530.0,6.4027,0.00243362666135925,0.15127733787636174,https://doi.org/10.1021/acs.chemmater.7b02685
Ti0.9Mn0.1NiSn0.9Sb0.1,498.0,-100.97,292053.0,6.0872,0.0029774630746676996,0.24358927112375384,https://doi.org/10.1021/acs.chemmater.7b02685
Ti0.9Mn0.1NiSn0.9Sb0.1,598.0,-113.6,263600.0,5.859,0.003401747456,0.34720003049803716,https://doi.org/10.1021/acs.chemmater.7b02685
Ti0.9Mn0.1NiSn0.9Sb0.1,697.0,-125.84,240397.0,5.651,0.0038068561191232004,0.46954144665172015,https://doi.org/10.1021/acs.chemmater.7b02685
Ti0.9Mn0.1NiSn0.9Sb0.1,797.0,-132.32,217881.0,5.5503,0.0038147874418943996,0.5477876134965383,https://doi.org/10.1021/acs.chemmater.7b02685
Ti0.9Mn0.1NiSn0.9Sb0.1,871.0,-131.89,205960.0,5.547,0.003582668453715999,0.5625570981046756,https://doi.org/10.1021/acs.chemmater.7b02685
TiNiSn,297.0,-165.41,32450.0,4.7047,0.0008878471898449998,0.056048337913993454,https://doi.org/10.1021/acs.chemmater.7b02685
TiNiSn,398.0,-174.92,48344.0,4.691,0.0014791816774015996,0.12549867994155547,https://doi.org/10.1021/acs.chemmater.7b02685
TiNiSn,498.0,-179.24,64238.0,4.7987,0.0020637727870688,0.21417443223378466,https://doi.org/10.1021/acs.chemmater.7b02685
TiNiSn,598.0,-177.08,79470.0,5.0872,0.002491966729008,0.2929305126487624,https://doi.org/10.1021/acs.chemmater.7b02685
TiNiSn,697.0,-172.32,91391.0,5.255,0.0027137810237184,0.3599439340688344,https://doi.org/10.1021/acs.chemmater.7b02685
TiNiSn,797.0,-154.81,103311.0,5.67785,0.0024759654866271,0.34755136061040687,https://doi.org/10.1021/acs.chemmater.7b02685
TiNiSn,871.0,-139.2,120861.0,6.322,0.0023418800870399995,0.3226475096190825,https://doi.org/10.1021/acs.chemmater.7b02685
BaBiTe2.95Se0.05,322.0,-152.0,6210.0,0.437,0.00014347584,0.10571904,https://doi.org/10.1021/acs.chemmater.7b04123
BaBiTe2.95Se0.05,373.0,-165.7,7322.0,0.4315,0.00020103641977999996,0.17378119253288524,https://doi.org/10.1021/acs.chemmater.7b04123
BaBiTe2.95Se0.05,474.0,-185.3,7830.0,0.4142,0.0002688515847,0.30766695110526315,https://doi.org/10.1021/acs.chemmater.7b04123
BaBiTe2.95Se0.05,525.0,-191.8,8000.0,0.4085,0.00029429792000000007,0.365,https://doi.org/10.1021/acs.chemmater.7b04123
BaBiTe2.95Se0.05,575.0,-196.7,7510.0,0.4075,0.0002905685838999999,0.4100047502883435,https://doi.org/10.1021/acs.chemmater.7b04123
BaBiTe2.95Se0.05,597.0,-197.3,7430.0,0.4102,0.0002892297647,0.42094141766431004,https://doi.org/10.1021/acs.chemmater.7b04123
BaBiTe2.9Se0.1,322.0,-154.6,4240.0,0.413,0.0001013409184,0.0790115634983051,https://doi.org/10.1021/acs.chemmater.7b04123
BaBiTe2.9Se0.1,373.0,-171.0,4499.0,0.409,0.000131555259,0.119975823,https://doi.org/10.1021/acs.chemmater.7b04123
BaBiTe2.9Se0.1,474.0,-191.0,4245.0,0.396,0.000154861845,0.18536493568181817,https://doi.org/10.1021/acs.chemmater.7b04123
BaBiTe2.9Se0.1,525.0,-199.2,4050.0,0.391,0.00016070659199999995,0.21578250843989763,https://doi.org/10.1021/acs.chemmater.7b04123
BaBiTe2.9Se0.1,575.0,-204.2,3890.0,0.393,0.00016220381959999996,0.236,https://doi.org/10.1021/acs.chemmater.7b04123
BaBiTe2.9Se0.1,597.0,-204.0,3840.0,0.397,0.00015980544,0.24031195889168766,https://doi.org/10.1021/acs.chemmater.7b04123
BaBiTe3,323.0,-140.0,9749.0,0.461,0.0001910804,0.1338806273318872,https://doi.org/10.1021/acs.chemmater.7b04123
BaBiTe3,372.0,-151.8,10350.0,0.452,0.00023849753400000007,0.19628558107964605,https://doi.org/10.1021/acs.chemmater.7b04123
BaBiTe3,474.0,-170.45,9563.0,0.43425,0.00027783577550749994,0.30326806583892907,https://doi.org/10.1021/acs.chemmater.7b04123
BaBiTe3,524.0,-178.93,9067.0,0.42756,0.00029028857240830005,0.35576576841133223,https://doi.org/10.1021/acs.chemmater.7b04123
BaBiTe3,574.0,-183.0,8685.0,0.4266,0.000290851965,0.391347932278481,https://doi.org/10.1021/acs.chemmater.7b04123
BaBiTe3,598.0,-183.6,8515.0,0.43,0.0002870317944,0.39917444895627907,https://doi.org/10.1021/acs.chemmater.7b04123
CoAsSb,350.0,-118.0,17720.0,2.819,0.00024673328,0.030633787868038314,https://doi.org/10.1021/acs.chemmater.7b05170
CoAsSb,400.0,-128.74,22690.0,2.8173,0.00037606377864400013,0.05339350138700176,https://doi.org/10.1021/acs.chemmater.7b05170
CoAsSb,450.0,-132.3,28361.0,2.8885,0.0004964108076900001,0.07733594026674745,https://doi.org/10.1021/acs.chemmater.7b05170
CoAsSb,500.0,-130.815,34704.0,3.034,0.0005938744288643999,0.09786987950962424,https://doi.org/10.1021/acs.chemmater.7b05170
CoAsSb,600.0,-119.0,49815.0,3.4673,0.000705430215,0.12207138955383151,https://doi.org/10.1021/acs.chemmater.7b05170
CoAsSb,700.0,-104.1,68520.0,4.0,0.0007395,0.12994418871,https://doi.org/10.1021/acs.chemmater.7b05170
CoAsSb,800.0,-91.4,89700.0,4.604,0.000748,0.13,https://doi.org/10.1021/acs.chemmater.7b05170
CoAsSb,900.0,-81.7,112033.0,5.3154,0.00074780795137,0.12661834598205216,https://doi.org/10.1021/acs.chemmater.7b05170
YbCd1.1Zn0.9Sb2,350.0,86.3,135370.0,1.707,0.0010081937953,0.192,https://doi.org/10.1021/acs.chemmater.8b02155
YbCd1.1Zn0.9Sb2,450.0,102.4,108700.0,1.52,0.0011398021120000003,0.31,https://doi.org/10.1021/acs.chemmater.8b02155
YbCd1.1Zn0.9Sb2,550.0,125.05,86111.0,1.4,0.0013465609777775,0.502,https://doi.org/10.1021/acs.chemmater.8b02155
YbCd1.1Zn0.9Sb2,650.0,134.5,79800.0,1.33,0.00144360195,0.67,https://doi.org/10.1021/acs.chemmater.8b02155
YbCd1.2Zn0.8Sb2,350.0,89.28,125000.0,1.67,0.0009963648,0.22,https://doi.org/10.1021/acs.chemmater.8b02155
YbCd1.2Zn0.8Sb2,450.0,110.2,99700.0,1.463,0.001210760788,0.378,https://doi.org/10.1021/acs.chemmater.8b02155
YbCd1.2Zn0.8Sb2,550.0,134.95,80311.0,1.347,0.0014625839772775,0.62,https://doi.org/10.1021/acs.chemmater.8b02155
YbCd1.2Zn0.8Sb2,650.0,141.2,72900.0,1.253,0.0014534393759999995,0.77,https://doi.org/10.1021/acs.chemmater.8b02155
YbCd1.3Zn0.7Sb2,350.0,109.69,98726.0,1.556,0.0011878609743686,0.2671923785533483,https://doi.org/10.1021/acs.chemmater.8b02155
YbCd1.3Zn0.7Sb2,450.0,136.29,79253.0,1.3965,0.0014721216298172997,0.4743678721215788,https://doi.org/10.1021/acs.chemmater.8b02155
YbCd1.3Zn0.7Sb2,550.0,160.4,64200.0,1.242,0.0016517478720000003,0.7314503458937198,https://doi.org/10.1021/acs.chemmater.8b02155
YbCd1.3Zn0.7Sb2,650.0,165.3,61650.0,1.172,0.0016845301485000001,0.9342530687073382,https://doi.org/10.1021/acs.chemmater.8b02155
YbCd1.4Zn0.6Sb2,350.0,125.45,75926.0,1.67,0.001194900800015,0.25042831138038923,https://doi.org/10.1021/acs.chemmater.8b02155
YbCd1.4Zn0.6Sb2,450.0,157.1,63012.0,1.46,0.0015551619949200001,0.498,https://doi.org/10.1021/acs.chemmater.8b02155
YbCd1.4Zn0.6Sb2,550.0,178.78,52926.0,1.305,0.0016916360758584001,0.73,https://doi.org/10.1021/acs.chemmater.8b02155
YbCd1.4Zn0.6Sb2,650.0,178.16,50000.0,1.2439,0.00158704928,0.86,https://doi.org/10.1021/acs.chemmater.8b02155
YbCd1.5Zn0.5Sb2,350.0,121.03,91450.0,1.613,0.001339583459305,0.33,https://doi.org/10.1021/acs.chemmater.8b02155
YbCd1.5Zn0.5Sb2,450.0,149.0,73113.0,1.42,0.001623181713,0.57,https://doi.org/10.1021/acs.chemmater.8b02155
YbCd1.5Zn0.5Sb2,550.0,170.82,60900.0,1.2509,0.00177702986916,0.87,https://doi.org/10.1021/acs.chemmater.8b02155
YbCd1.5Zn0.5Sb2,650.0,175.3,57600.0,1.14,0.0017700531840000003,1.13,https://doi.org/10.1021/acs.chemmater.8b02155
YbCd1.6Zn0.4Sb2,350.0,122.22,84470.0,1.6825,0.0012617899179479999,0.29,https://doi.org/10.1021/acs.chemmater.8b02155
YbCd1.6Zn0.4Sb2,450.0,155.05,67582.0,1.4772,0.001624705239955,0.54,https://doi.org/10.1021/acs.chemmater.8b02155
YbCd1.6Zn0.4Sb2,550.0,175.51,57600.0,1.308,0.0017742965817599996,0.8,https://doi.org/10.1021/acs.chemmater.8b02155
YbCd1.6Zn0.4Sb2,650.0,177.35,54233.0,1.196,0.0017057917692425001,1.0,https://doi.org/10.1021/acs.chemmater.8b02155
YbCd1.7Zn0.3Sb2,350.0,128.6,71800.0,1.76,0.001187425528,0.248,https://doi.org/10.1021/acs.chemmater.8b02155
YbCd1.7Zn0.3Sb2,450.0,160.0,60200.0,1.54,0.00154112,0.462,https://doi.org/10.1021/acs.chemmater.8b02155
YbCd1.7Zn0.3Sb2,550.0,180.4,50995.0,1.375,0.0016595894392000003,0.693,https://doi.org/10.1021/acs.chemmater.8b02155
YbCd1.7Zn0.3Sb2,650.0,179.0,49043.0,1.2877,0.001571386763,0.833,https://doi.org/10.1021/acs.chemmater.8b02155
YbCd1.8Zn0.2Sb2,350.0,133.74,64873.0,1.8435,0.0011603436227748001,0.22029849089838893,https://doi.org/10.1021/acs.chemmater.8b02155
YbCd1.8Zn0.2Sb3,450.0,165.1,54813.0,1.575,0.0014940933021299998,0.4268838006085714,https://doi.org/10.1021/acs.chemmater.8b02155
YbCd1.8Zn0.2Sb4,550.0,182.45,45691.0,1.3737,0.0015209621222274997,0.6089605934520819,https://doi.org/10.1021/acs.chemmater.8b02155
YbCd1.8Zn0.2Sb5,650.0,181.84,43067.0,1.281,0.0014240441884352001,0.722582921532303,https://doi.org/10.1021/acs.chemmater.8b02155
YbCd1.9Zn0.1Sb2,350.0,137.32,61377.0,1.955,0.0011573727333647997,0.2072022796305268,https://doi.org/10.1021/acs.chemmater.8b02155
YbCd1.9Zn0.1Sb2,450.0,166.6,51250.0,1.6452,0.0014224724499999996,0.3890788977024069,https://doi.org/10.1021/acs.chemmater.8b02155
YbCd1.9Zn0.1Sb2,550.0,185.2,43866.0,1.437,0.0015045616886399996,0.5758586838914403,https://doi.org/10.1021/acs.chemmater.8b02155
YbCd1.9Zn0.1Sb2,650.0,182.0,41600.0,1.312,0.0013779584,0.6826775609756097,https://doi.org/10.1021/acs.chemmater.8b02155
YbCd2Sb2,350.0,100.825,111511.0,1.6246,0.001133585212174375,0.2442169298664479,https://doi.org/10.1021/acs.chemmater.8b02155
YbCd2Sb2,450.0,125.5,89080.0,1.448,0.00140303227,0.4360252220303868,https://doi.org/10.1021/acs.chemmater.8b02155
YbCd2Sb2,550.0,148.87,72770.0,1.295,0.001612748890013,0.6849512660286873,https://doi.org/10.1021/acs.chemmater.8b02155
YbCd2Sb2,650.0,154.6,66800.0,1.232,0.001596597488,0.8423606876623376,https://doi.org/10.1021/acs.chemmater.8b02155
Ge12Sb2Te15,373.0,175.7,35960.0,1.49,0.0011101028203999999,0.27789822282496635,https://doi.org/10.1021/acs.chemmater.8b03609
Ge12Sb2Te15,473.0,215.54,30337.0,1.497,0.0014093809226691997,0.4453154151119114,https://doi.org/10.1021/acs.chemmater.8b03609
Ge12Sb2Te15,523.0,233.3,30300.0,1.49,0.0016491953670000003,0.5788786422422819,https://doi.org/10.1021/acs.chemmater.8b03609
Ge12Sb2Te15,573.0,236.0,42150.0,1.504,0.0023475864,0.9,https://doi.org/10.1021/acs.chemmater.8b03609
Ge12Sb2Te15,623.0,238.0,51700.0,1.53,0.0029284948,1.195,https://doi.org/10.1021/acs.chemmater.8b03609
Ge12Sb2Te15,723.0,257.0,42700.0,1.48,0.0028202923,1.384,https://doi.org/10.1021/acs.chemmater.8b03609
Ge4Sb2Te7,373.0,51.33,200000.0,2.0938,0.00052695378,0.0938741808864266,https://doi.org/10.1021/acs.chemmater.8b03609
Ge4Sb2Te7,473.0,71.9,138764.0,1.942,0.00071735576204,0.1747215630509372,https://doi.org/10.1021/acs.chemmater.8b03609
Ge4Sb2Te7,523.0,83.4,117780.0,1.888,0.0008192258568000001,0.2269359762216102,https://doi.org/10.1021/acs.chemmater.8b03609
Ge4Sb2Te7,573.0,95.1,101110.0,1.8214,0.0009144398510999998,0.2876765316132096,https://doi.org/10.1021/acs.chemmater.8b03609
Ge4Sb2Te7,623.0,107.0,88335.0,1.785,0.001011347415,0.357,https://doi.org/10.1021/acs.chemmater.8b03609
Ge4Sb2Te7,673.0,121.0,78090.0,1.7585,0.00114331569,0.4375612507079898,https://doi.org/10.1021/acs.chemmater.8b03609
Ge4Sb2Te7,723.0,132.0,72480.0,1.765,0.00126289152,0.5173204356713881,https://doi.org/10.1021/acs.chemmater.8b03609
Li2Ge11Sb2Te15,373.0,100.0,179400.0,1.8482,0.001794,0.3620614652093929,https://doi.org/10.1021/acs.chemmater.8b03609
Li2Ge11Sb2Te15,473.0,144.0,140000.0,1.9018,0.00290304,0.7220201493322117,https://doi.org/10.1021/acs.chemmater.8b03609
Li2Ge11Sb2Te15,523.0,157.4,128400.0,1.875,0.0031810791840000004,0.8873090203904002,https://doi.org/10.1021/acs.chemmater.8b03609
Li2Ge11Sb2Te15,573.0,170.0,115000.0,1.848,0.0033235,1.036,https://doi.org/10.1021/acs.chemmater.8b03609
Li2Ge11Sb2Te15,623.0,180.67,103889.0,1.7366,0.0033911082625721,1.2165498373732686,https://doi.org/10.1021/acs.chemmater.8b03609
Li2Ge11Sb2Te15,723.0,198.0,86517.0,1.696,0.003391812468,1.445920055639151,https://doi.org/10.1021/acs.chemmater.8b03609
Li2Ge3Sb2Te7,373.0,270.0,16670.0,0.803,0.001215243,0.5644902104607721,https://doi.org/10.1021/acs.chemmater.8b03609
Li2Ge3Sb2Te7,473.0,240.0,27230.0,0.7812,0.001568448,0.9496619354838709,https://doi.org/10.1021/acs.chemmater.8b03609
Li2Ge3Sb2Te7,523.0,246.6,26650.0,0.782,0.001620628074,1.07,https://doi.org/10.1021/acs.chemmater.8b03609
Li2Ge3Sb2Te7,573.0,247.4,26944.0,0.7815,0.00164915494144,1.2091692660846065,https://doi.org/10.1021/acs.chemmater.8b03609
Li2Ge3Sb2Te7,623.0,248.6,26940.0,0.782,0.0016649448024,1.3264202198148338,https://doi.org/10.1021/acs.chemmater.8b03609
Li2Ge3Sb2Te7,673.0,251.33,26111.0,0.7946,0.0016493475027479,1.3969429516100385,https://doi.org/10.1021/acs.chemmater.8b03609
Li2Ge3Sb2Te7,723.0,253.33,25556.0,0.812,0.0016400841279284003,1.469,https://doi.org/10.1021/acs.chemmater.8b03609
LiGe11.5Sb2Te15,373.0,205.4,41580.0,1.352,0.0017542252728000001,0.4839689547,https://doi.org/10.1021/acs.chemmater.8b03609
LiGe11.5Sb2Te15,473.0,242.7,39890.0,1.326,0.0023496522381,0.8381489506947962,https://doi.org/10.1021/acs.chemmater.8b03609
LiGe11.5Sb2Te15,523.0,243.0,46630.0,1.375,0.00275345487,1.06,https://doi.org/10.1021/acs.chemmater.8b03609
LiGe11.5Sb2Te15,573.0,249.5,46070.0,1.366,0.0028678690175,1.2029933726409223,https://doi.org/10.1021/acs.chemmater.8b03609
LiGe11.5Sb2Te15,623.0,256.7,41600.0,1.339,0.0027412274239999998,1.3,https://doi.org/10.1021/acs.chemmater.8b03609
LiGe11.5Sb2Te15,723.0,266.0,37640.0,1.339,0.00266325584,1.45,https://doi.org/10.1021/acs.chemmater.8b03609
LiGe3.5Sb2Te7,373.0,201.8,28890.0,0.933,0.0011764944036000001,0.47034556542636663,https://doi.org/10.1021/acs.chemmater.8b03609
LiGe3.5Sb2Te7,473.0,232.6,29000.0,0.938,0.0015689800399999998,0.75,https://doi.org/10.1021/acs.chemmater.8b03609
LiGe3.5Sb2Te7,523.0,241.0,34400.0,0.947,0.0019979864,1.04,https://doi.org/10.1021/acs.chemmater.8b03609
LiGe3.5Sb2Te7,573.0,252.0,35550.0,0.946,0.0022575672,1.28,https://doi.org/10.1021/acs.chemmater.8b03609
LiGe3.5Sb2Te7,623.0,260.8,33300.0,0.924,0.002264954112,1.362,https://doi.org/10.1021/acs.chemmater.8b03609
LiGe3.5Sb2Te7,673.0,270.0,32200.0,0.889,0.00234738,1.6473,https://doi.org/10.1021/acs.chemmater.8b03609
LiGe3.5Sb2Te7,723.0,275.33,31111.0,0.8973,0.0023584194094879,1.9002978190791835,https://doi.org/10.1021/acs.chemmater.8b03609
Nd2.78Te4,373.0,-58.0,94460.0,1.3869,0.00031776344,0.08546092949744033,https://doi.org/10.1021/acs.chemmater.9b00964
Nd2.78Te4,573.0,-106.0,61350.0,1.234,0.0007,0.31,https://doi.org/10.1021/acs.chemmater.9b00964
Nd2.78Te4,773.0,-147.4,40750.0,1.132,0.0008853654700000001,0.6045826045141344,https://doi.org/10.1021/acs.chemmater.9b00964
Nd2.78Te4,973.0,-190.0,28900.0,0.95,0.00098,1.015,https://doi.org/10.1021/acs.chemmater.9b00964
Nd2.78Te4,1073.0,-204.5,23930.0,0.884,0.00099,1.2,https://doi.org/10.1021/acs.chemmater.9b00964
Nd2.78Te4,1173.0,-213.84,20823.0,0.883,0.00097,1.2649067180291989,https://doi.org/10.1021/acs.chemmater.9b00964
Nd2.84Te4,373.0,-42.2,128600.0,1.9338,0.00022901602400000003,0.04417363582169822,https://doi.org/10.1021/acs.chemmater.9b00964
Nd2.84Te4,573.0,-74.3,92600.0,1.837,0.000511197374,0.1594535086020686,https://doi.org/10.1021/acs.chemmater.9b00964
Nd2.84Te4,773.0,-106.2,65060.0,1.721,0.00073,0.32958065766833233,https://doi.org/10.1021/acs.chemmater.9b00964
Nd2.84Te4,973.0,-135.0,47400.0,1.49,0.000868,0.5641212382550336,https://doi.org/10.1021/acs.chemmater.9b00964
Nd2.84Te4,1073.0,-149.37,41162.0,1.4044,0.0009183817191978001,0.7016687444454851,https://doi.org/10.1021/acs.chemmater.9b00964
Nd2.84Te4,1173.0,-162.8,35950.0,1.419,0.0009528130480000001,0.7876319276279071,https://doi.org/10.1021/acs.chemmater.9b00964
Nd2.86Te4,373.0,-42.0,151400.0,2.066,0.00026,0.048217309196515006,https://doi.org/10.1021/acs.chemmater.9b00964
Nd2.86Te4,573.0,-68.8,114085.0,2.0,0.00052,0.151,https://doi.org/10.1021/acs.chemmater.9b00964
Nd2.86Te4,773.0,-97.17,86170.0,1.9,0.00076,0.311,https://doi.org/10.1021/acs.chemmater.9b00964
Nd2.86Te4,973.0,-122.0,68000.0,1.684,0.00099,0.5847891781472684,https://doi.org/10.1021/acs.chemmater.9b00964
Nd2.86Te4,1073.0,-134.2,61300.0,1.588,0.0011039909319999998,0.7459586083350125,https://doi.org/10.1021/acs.chemmater.9b00964
Nd2.86Te4,1173.0,-145.3,54180.0,1.6,0.0011438530362000003,0.85,https://doi.org/10.1021/acs.chemmater.9b00964
Nd2.92Te4,373.0,-31.13,213158.0,2.6985,0.00020656649385019995,0.028552641173290563,https://doi.org/10.1021/acs.chemmater.9b00964
Nd2.92Te4,573.0,-49.4,163640.0,2.743,0.00039934051039999997,0.08342038368909951,https://doi.org/10.1021/acs.chemmater.9b00964
Nd2.92Te4,773.0,-68.0,129600.0,2.765,0.0005992704,0.16753563081374323,https://doi.org/10.1021/acs.chemmater.9b00964
Nd2.92Te4,973.0,-87.1,104516.0,2.5,0.00079290122756,0.308597157766352,https://doi.org/10.1021/acs.chemmater.9b00964
Nd2.92Te4,1073.0,-96.54,93143.0,2.405,0.0008680901147388,0.3873017434988492,https://doi.org/10.1021/acs.chemmater.9b00964
Nd2.92Te4,1173.0,-104.72,81910.0,2.4,0.000898247863744,0.43901864340488,https://doi.org/10.1021/acs.chemmater.9b00964
Nd2.9Te4,373.0,-35.7,180000.0,2.4485,0.00022940820000000002,0.03494762450479886,https://doi.org/10.1021/acs.chemmater.9b00964
Nd2.9Te4,573.0,-56.9,138400.0,2.471,0.000409,0.094,https://doi.org/10.1021/acs.chemmater.9b00964
Nd2.9Te4,773.0,-77.0,108000.0,2.43,0.00059,0.19,https://doi.org/10.1021/acs.chemmater.9b00964
Nd2.9Te4,973.0,-99.06,87097.0,2.184,0.000786,0.35,https://doi.org/10.1021/acs.chemmater.9b00964
Nd2.9Te4,1073.0,-109.4,77500.0,2.09,0.000866,0.45,https://doi.org/10.1021/acs.chemmater.9b00964
Nd2.9Te4,1173.0,-117.92,69230.0,2.06,0.00091,0.52,https://doi.org/10.1021/acs.chemmater.9b00964
Nd3Te4,373.0,-29.0,324000.0,3.19,0.000272484,0.03186098181818182,https://doi.org/10.1021/acs.chemmater.9b00964
Nd3Te4,573.0,-43.0,245500.0,3.28,0.0004539295,0.075,https://doi.org/10.1021/acs.chemmater.9b00964
Nd3Te4,773.0,-57.0,190000.0,3.3676,0.00061731,0.14,https://doi.org/10.1021/acs.chemmater.9b00964
Nd3Te4,973.0,-71.0,157282.0,3.11,0.0007928585619999999,0.24805510637491962,https://doi.org/10.1021/acs.chemmater.9b00964
Nd3Te4,1073.0,-78.1,144600.0,3.022,0.0008820036059999998,0.3131667336988748,https://doi.org/10.1021/acs.chemmater.9b00964
Nd3Te4,1173.0,-85.0,132787.0,3.12,0.000959386075,0.3606922647355769,https://doi.org/10.1021/acs.chemmater.9b00964
Ca1.14Yb3.86Al1.68In0.32Sb6,330.0,156.9,9024.0,1.133,0.00022214931264,0.06470368329320389,https://doi.org/10.1021/acs.inorgchem.0c01944
Ca1.14Yb3.86Al1.68In0.32Sb6,428.0,174.59,7006.0,0.942,0.00021355456670860002,0.0962,https://doi.org/10.1021/acs.inorgchem.0c01944
Ca1.14Yb3.86Al1.68In0.32Sb6,528.0,187.02,5610.0,0.9083,0.000196218055044,0.1140626809019399,https://doi.org/10.1021/acs.inorgchem.0c01944
Ca1.14Yb3.86Al1.68In0.32Sb6,579.0,185.64,5305.0,0.917,0.00018282202192799996,0.1154350607375267,https://doi.org/10.1021/acs.inorgchem.0c01944
Ca1.14Yb3.86Al1.68In0.32Sb6,627.0,175.41,5427.0,0.933,0.0001669815617787,0.112215904860927,https://doi.org/10.1021/acs.inorgchem.0c01944
Ca1.14Yb3.86Al1.68In0.32Sb6,725.0,143.37,6402.0,1.025,0.0001315928340738,0.09307785824732195,https://doi.org/10.1021/acs.inorgchem.0c01944
Ca1.18Yb3.82Al1.84In0.16Sb6,327.0,24.31,39212.0,3.125,2.31733548332e-05,0.002424859849746048,https://doi.org/10.1021/acs.inorgchem.0c01944
Ca1.18Yb3.82Al1.84In0.16Sb6,423.0,29.01,32909.0,2.933,2.7695559510900005e-05,0.0039942794657724864,https://doi.org/10.1021/acs.inorgchem.0c01944
Ca1.18Yb3.82Al1.84In0.16Sb6,520.0,36.19,28545.0,2.7,3.738584607449999e-05,0.007200237021755554,https://doi.org/10.1021/acs.inorgchem.0c01944
Ca1.18Yb3.82Al1.84In0.16Sb6,569.4,39.5,28970.0,2.6083,4.52004425e-05,0.009867397139707855,https://doi.org/10.1021/acs.inorgchem.0c01944
Ca1.18Yb3.82Al1.84In0.16Sb6,619.0,41.7,32600.0,2.492,5.668781400000001e-05,0.012,https://doi.org/10.1021/acs.inorgchem.0c01944
Ca1.18Yb3.82Al1.84In0.16Sb6,718.0,48.3,27697.0,2.342,6.461405433e-05,0.0164,https://doi.org/10.1021/acs.inorgchem.0c01944
Ca1.55Yb3.45Al2Sb6,327.0,138.67,180.0,1.0333,3.461286402e-06,0.001095364998987709,https://doi.org/10.1021/acs.inorgchem.0c01944
Ca1.55Yb3.45Al2Sb6,420.0,177.07,419.0,0.9083,1.31372358731e-05,0.006074687951890345,https://doi.org/10.1021/acs.inorgchem.0c01944
Ca1.55Yb3.45Al2Sb6,515.0,178.3,900.0,0.866,2.8611801000000002e-05,0.01701510105658199,https://doi.org/10.1021/acs.inorgchem.0c01944
Ca1.55Yb3.45Al2Sb6,563.0,175.0,1317.0,0.87,4.0333125e-05,0.026100631465517242,https://doi.org/10.1021/acs.inorgchem.0c01944
Ca1.55Yb3.45Al2Sb6,610.0,168.78,1796.0,0.8833,5.116209236639999e-05,0.03533213669591758,https://doi.org/10.1021/acs.inorgchem.0c01944
Ca1.55Yb3.45Al2Sb6,702.0,159.12,2994.0,0.9333,7.580560815359999e-05,0.05701868308563934,https://doi.org/10.1021/acs.inorgchem.0c01944
Ca1.58Yb3.42Al2Sb6,327.0,21.0,30357.0,4.0,1.3387437e-05,0.00109442297475,https://doi.org/10.1021/acs.inorgchem.0c01944
Ca1.58Yb3.42Al2Sb6,420.0,29.0,23333.0,3.825,1.9623053e-05,0.00215468817254902,https://doi.org/10.1021/acs.inorgchem.0c01944
Ca1.58Yb3.42Al2Sb6,515.0,37.57,21726.0,3.6,3.06663554574e-05,0.0043869925168225,https://doi.org/10.1021/acs.inorgchem.0c01944
Ca1.58Yb3.42Al2Sb6,563.0,42.54,21845.0,3.5,3.9531839202e-05,0.006358978705921715,https://doi.org/10.1021/acs.inorgchem.0c01944
Ca1.58Yb3.42Al2Sb6,610.0,46.69,21964.0,3.442,4.7880555780399996e-05,0.008485513952947122,https://doi.org/10.1021/acs.inorgchem.0c01944
Ca1.58Yb3.42Al2Sb6,702.0,53.87,21250.0,3.25,6.1667009125e-05,0.013320073970999997,https://doi.org/10.1021/acs.inorgchem.0c01944
Cu2ZnSn0.925Ag0.075Se4,323.0,45.07,79487.0,3.936,0.00016146233258630002,0.013250084711731428,https://doi.org/10.1021/acs.inorgchem.1c00079
Cu2ZnSn0.925Ag0.075Se4,373.0,52.96,71429.0,3.314,0.0002003413163264,0.0225489773656449,https://doi.org/10.1021/acs.inorgchem.1c00079
Cu2ZnSn0.925Ag0.075Se4,473.0,67.89,67686.0,2.8953,0.00031196830044059995,0.05096570514572023,https://doi.org/10.1021/acs.inorgchem.1c00079
Cu2ZnSn0.925Ag0.075Se4,573.0,88.17,56985.0,2.3314,0.0004429984780665,0.10887798229909261,https://doi.org/10.1021/acs.inorgchem.1c00079
Cu2ZnSn0.925Ag0.075Se4,673.0,106.2,43417.0,1.8663,0.00048967602948,0.176580382489439,https://doi.org/10.1021/acs.inorgchem.1c00079
Cu2ZnSn0.95Ag0.05Se4,323.0,34.37,258333.0,4.2105,0.00030516797206769995,0.02341034437189576,https://doi.org/10.1021/acs.inorgchem.1c00079
Cu2ZnSn0.95Ag0.05Se4,373.0,38.87,238462.0,3.5263,0.0003602867273277999,0.0381099025304907,https://doi.org/10.1021/acs.inorgchem.1c00079
Cu2ZnSn0.95Ag0.05Se4,473.0,50.7,198718.0,3.117,0.00051080263182,0.07751352096594803,https://doi.org/10.1021/acs.inorgchem.1c00079
Cu2ZnSn0.95Ag0.05Se4,573.0,65.9,164800.0,2.56,0.0007156950880000001,0.16019268961875002,https://doi.org/10.1021/acs.inorgchem.1c00079
Cu2ZnSn0.95Ag0.05Se4,673.0,77.0,133700.0,2.134,0.0007927073,0.255,https://doi.org/10.1021/acs.inorgchem.1c00079
Cu2ZnSn0.98Ag0.02Se4,323.0,67.61,34910.0,4.3626,0.000159577523411,0.011814867295134325,https://doi.org/10.1021/acs.inorgchem.1c00079
Cu2ZnSn0.98Ag0.02Se4,373.0,78.41,38847.0,3.8363,0.0002388363323007,0.023221841865380993,https://doi.org/10.1021/acs.inorgchem.1c00079
Cu2ZnSn0.98Ag0.02Se4,473.0,95.77,50654.0,3.6433,0.00046459306295659996,0.06031688819983855,https://doi.org/10.1021/acs.inorgchem.1c00079
Cu2ZnSn0.98Ag0.02Se4,573.0,113.52,44034.0,3.1754,0.0005674569284736,0.10239743654826883,https://doi.org/10.1021/acs.inorgchem.1c00079
Cu2ZnSn0.98Ag0.02Se4,673.0,133.7,36730.0,2.907,0.0006565740937,0.13,https://doi.org/10.1021/acs.inorgchem.1c00079
Cu2ZnSnSe4,323.0,105.92,21008.0,4.567,0.00023568972677120002,0.016669100448236832,https://doi.org/10.1021/acs.inorgchem.1c00079
Cu2ZnSnSe4,373.0,116.62,19531.0,3.9883,0.0002656259827564,0.024842286580281623,https://doi.org/10.1021/acs.inorgchem.1c00079
Cu2ZnSnSe4,473.0,144.8,16500.0,3.7602,0.00034595616000000003,0.04351823405138025,https://doi.org/10.1021/acs.inorgchem.1c00079
Cu2ZnSnSe4,573.0,165.43,15060.0,3.298,0.00041214829859400004,0.07160733022873318,https://doi.org/10.1021/acs.inorgchem.1c00079
Cu2ZnSnSe4,673.0,192.0,12300.0,3.0175,0.00045342719999999997,0.10112891652029825,https://doi.org/10.1021/acs.inorgchem.1c00079
(Cu3SnS4)0.85(Ga2Te3)0.15,331.0,78.79,58519.0,1.7802,0.00036327799926790005,0.06754579134798051,https://doi.org/10.1021/acs.inorgchem.1c01028
(Cu3SnS4)0.85(Ga2Te3)0.15,429.0,102.02,50000.0,1.632,0.00052040402,0.13679738025735294,https://doi.org/10.1021/acs.inorgchem.1c01028
(Cu3SnS4)0.85(Ga2Te3)0.15,527.0,123.23,41941.0,1.434,0.0006369006294589,0.23406320203963757,https://doi.org/10.1021/acs.inorgchem.1c01028
(Cu3SnS4)0.85(Ga2Te3)0.15,624.0,149.75,31853.0,1.236,0.0007143055158125,0.3606202604101942,https://doi.org/10.1021/acs.inorgchem.1c01028
(Cu3SnS4)0.85(Ga2Te3)0.15,674.0,160.6,28782.0,1.203,0.0007423557055199998,0.41591666294304225,https://doi.org/10.1021/acs.inorgchem.1c01028
(Cu3SnS4)0.85(Ga2Te3)0.15,741.0,183.33,19467.0,1.0385,0.0006542837072163001,0.4668504834350297,https://doi.org/10.1021/acs.inorgchem.1c01028
(Cu3SnS4)0.85(Ga2Te3)0.15,800.0,225.25,9856.0,0.7174,0.000500069416,0.5576464075829384,https://doi.org/10.1021/acs.inorgchem.1c01028
(Cu3SnS4)0.875(Ga2Te3)0.125,331.0,75.0,93015.0,2.4066,0.000523209375,0.0719613991211668,https://doi.org/10.1021/acs.inorgchem.1c01028
(Cu3SnS4)0.875(Ga2Te3)0.125,429.0,96.0,80475.0,2.1923,0.0007416575999999999,0.14513119116909182,https://doi.org/10.1021/acs.inorgchem.1c01028
(Cu3SnS4)0.875(Ga2Te3)0.125,527.0,116.67,68624.0,1.9286,0.0009341022638736,0.25524831124203423,https://doi.org/10.1021/acs.inorgchem.1c01028
(Cu3SnS4)0.875(Ga2Te3)0.125,624.0,140.4,52117.0,1.6813,0.00102733864272,0.3812878802458098,https://doi.org/10.1021/acs.inorgchem.1c01028
(Cu3SnS4)0.875(Ga2Te3)0.125,674.0,146.46,48829.0,1.533,0.0010474080074964,0.46050423812953273,https://doi.org/10.1021/acs.inorgchem.1c01028
(Cu3SnS4)0.875(Ga2Te3)0.125,741.0,170.2,34493.0,1.3846,0.00099919460372,0.5347415869973422,https://doi.org/10.1021/acs.inorgchem.1c01028
(Cu3SnS4)0.895(Ga2Te3)0.105,331.0,52.02,178473.0,2.9505,0.00048296228722920003,0.054180822597141236,https://doi.org/10.1021/acs.inorgchem.1c01028
(Cu3SnS4)0.895(Ga2Te3)0.105,405.0,62.63,161268.0,2.886,0.0006325764554292,0.08877112420264241,https://doi.org/10.1021/acs.inorgchem.1c01028
(Cu3SnS4)0.895(Ga2Te3)0.105,479.0,75.25,141561.0,2.6374,0.0008015980100625,0.14558483613404777,https://doi.org/10.1021/acs.inorgchem.1c01028
(Cu3SnS4)0.895(Ga2Te3)0.105,554.0,88.89,122476.0,2.357,0.0009677357978796,0.22746102334548085,https://doi.org/10.1021/acs.inorgchem.1c01028
(Cu3SnS4)0.895(Ga2Te3)0.105,627.0,102.02,104440.0,2.2747,0.0010870199169759997,0.2996269784780199,https://doi.org/10.1021/acs.inorgchem.1c01028
(Cu3SnS4)0.895(Ga2Te3)0.105,700.0,116.16,86518.0,2.1758,0.0011673999710207997,0.3755767900149645,https://doi.org/10.1021/acs.inorgchem.1c01028
(Cu3SnS4)0.895(Ga2Te3)0.105,746.0,138.3,63800.0,1.48,0.0012202955820000002,0.6150949352513514,https://doi.org/10.1021/acs.inorgchem.1c01028
(Cu3SnS4)0.895(Ga2Te3)0.105,798.0,180.8,29628.0,0.8315,0.00096849902592,0.9294795221697655,https://doi.org/10.1021/acs.inorgchem.1c01028
(Cu3SnS4)0.915(Ga2Te3)0.085,331.0,47.47,186400.0,3.841,0.00042003392776,0.036196623298245245,https://doi.org/10.1021/acs.inorgchem.1c01028
(Cu3SnS4)0.915(Ga2Te3)0.085,405.0,58.08,168430.0,3.742,0.000568162628352,0.06149274839191876,https://doi.org/10.1021/acs.inorgchem.1c01028
(Cu3SnS4)0.915(Ga2Te3)0.085,479.0,71.72,150000.0,3.429,0.00077156376,0.10778041441819772,https://doi.org/10.1021/acs.inorgchem.1c01028
(Cu3SnS4)0.915(Ga2Te3)0.085,554.0,84.85,131670.0,3.181,0.0009479611275749999,0.1650960278769412,https://doi.org/10.1021/acs.inorgchem.1c01028
(Cu3SnS4)0.915(Ga2Te3)0.085,627.0,96.97,113920.0,3.1484,0.0010712103681279998,0.21333023148782107,https://doi.org/10.1021/acs.inorgchem.1c01028
(Cu3SnS4)0.915(Ga2Te3)0.085,700.0,111.62,94370.0,2.7692,0.001175758132628,0.29720883029019207,https://doi.org/10.1021/acs.inorgchem.1c01028
(Cu3SnS4)0.915(Ga2Te3)0.085,741.0,120.0,84000.0,1.98,0.0012096,0.45268363636363634,https://doi.org/10.1021/acs.inorgchem.1c01028
(Cu3SnS4)0.915(Ga2Te3)0.085,798.0,183.0,27960.0,0.93,0.00093635244,0.8034508033548388,https://doi.org/10.1021/acs.inorgchem.1c01028
Cu26V2Ge3Sb3S32,309.0,116.2,57368.0,1.6923,0.00077460797792,0.14143701777301898,https://doi.org/10.1021/acs.inorgchem.1c01321
Cu26V2Ge3Sb3S32,400.0,138.89,48018.0,1.4045,0.0009262879685777998,0.26380575822792446,https://doi.org/10.1021/acs.inorgchem.1c01321
Cu26V2Ge3Sb3S32,497.0,162.04,37544.0,1.2022,0.0009857913663104,0.4075347771221667,https://doi.org/10.1021/acs.inorgchem.1c01321
