Repository: 953836942-dot/thermoelectric-paper

# Thermoelectric Paper Digest

This repository runs the **stock upstream `X-PG13/paper-digest`** for thermoelectric literature monitoring.

The paper-digest source code is **not modified** here. GitHub Actions checks out a pinned upstream commit and combines repository-side configuration files at runtime.

## 最简单的使用方法

正常情况下你什么都不用做：它会在每周一大约 **08:07 Australia/Brisbane** 自动运行。

如果你想现在手动跑一次：

1. 打开仓库顶部的 **Actions**。
2. 左侧点击 **Thermoelectric Paper Digest Weekly**。
3. 点击右上角 **Run workflow**。
4. `Use workflow from` 保持 **main**。历史记录旁边那些 `main` 只是分支标签，不需要点。
5. 在 `Run mode` 里选择：
   - **production**：正式运行。读取并保存历史状态，自动去掉以前已经看过的论文。平时手动运行选这个。

File: tmp_estm_export/estm.csv (part 8 of 15)
Formula,temperature(K),seebeck_coefficient(μV/K),electrical_conductivity(S/m),thermal_conductivity(W/mK),power_factor(W/mK2),ZT,reference
Cu26V2Ge3Sb3S32,594.0,185.65,29781.0,1.045,0.0010264296379724998,0.5834442152685789,https://doi.org/10.1021/acs.inorgchem.1c01321
Cu26V2Ge3Sb3S32,674.0,206.02,24605.0,0.955,0.001044340535042,0.7370529011710032,https://doi.org/10.1021/acs.inorgchem.1c01321
Cu26V2Ge4Sb2S32,309.0,66.51,175410.0,2.5714,0.0007759401853410002,0.09324318164049508,https://doi.org/10.1021/acs.inorgchem.1c01321
Cu26V2Ge4Sb2S32,400.0,84.0,140800.0,2.263,0.0009934848,0.1756049138311975,https://doi.org/10.1021/acs.inorgchem.1c01321
Cu26V2Ge4Sb2S32,497.0,104.2,111500.0,2.042,0.0012106268600000003,0.29465306044074446,https://doi.org/10.1021/acs.inorgchem.1c01321
Cu26V2Ge4Sb2S32,594.0,123.15,86508.0,1.824,0.00131197362363,0.42725456822161184,https://doi.org/10.1021/acs.inorgchem.1c01321
Cu26V2Ge4Sb2S32,674.0,141.0,70500.0,1.67,0.0014016105,0.57,https://doi.org/10.1021/acs.inorgchem.1c01321
Cu26V2Ge5SbS32,309.0,39.9,334375.0,3.648,0.00053232834375,0.04509031201171875,https://doi.org/10.1021/acs.inorgchem.1c01321
Cu26V2Ge5SbS32,400.0,54.7,260976.0,3.12,0.00078086367984,0.10011072818461539,https://doi.org/10.1021/acs.inorgchem.1c01321
Cu26V2Ge5SbS32,497.0,71.1,201887.0,2.78,0.0010205811812699999,0.18245641981697483,https://doi.org/10.1021/acs.inorgchem.1c01321
Cu26V2Ge5SbS32,594.0,89.0,155100.0,2.4835,0.0012285471,0.2938421491443527,https://doi.org/10.1021/acs.inorgchem.1c01321
Cu26V2Ge5SbS32,674.0,104.6,125900.0,2.2967,0.0013774920439999997,0.4042450636373927,https://doi.org/10.1021/acs.inorgchem.1c01321
Cu26V2Ge6S32,309.0,18.81,545000.0,5.3146,0.00019282977449999996,0.01121145529682384,https://doi.org/10.1021/acs.inorgchem.1c01321
Cu26V2Ge6S32,400.0,32.57,389286.0,4.427,0.0004129564963014,0.03731253637238763,https://doi.org/10.1021/acs.inorgchem.1c01321
Cu26V2Ge6S32,497.0,49.08,302778.0,3.865,0.0007293456952991999,0.0937864969116953,https://doi.org/10.1021/acs.inorgchem.1c01321
Cu26V2Ge6S32,594.0,65.7,232000.0,3.337,0.0010014256800000001,0.17825797240635302,https://doi.org/10.1021/acs.inorgchem.1c01321
Cu26V2Ge6S32,674.0,79.0,191500.0,3.0112,0.0011951515,0.2675119922290117,https://doi.org/10.1021/acs.inorgchem.1c01321
Co0.95Ni0.05GeTe,327.0,-44.26,171693.0,6.25,0.00033633759028679994,0.017597182723805373,https://doi.org/10.1021/acs.inorgchem.1c01538
Co0.95Ni0.05GeTe,394.0,-54.89,158995.0,5.6489,0.0004790379593395,0.03341198392249164,https://doi.org/10.1021/acs.inorgchem.1c01538
Co0.95Ni0.05GeTe,478.0,-66.38,144444.0,5.2519,0.0006364642327535999,0.0579275887309775,https://doi.org/10.1021/acs.inorgchem.1c01538
Co0.95Ni0.05GeTe,551.0,-75.74,133862.0,4.969,0.0007679057348311998,0.0851511491028358,https://doi.org/10.1021/acs.inorgchem.1c01538
Co0.95Ni0.05GeTe,626.0,-87.87,125397.0,4.9084,0.0009682074038493,0.12348175267086256,https://doi.org/10.1021/acs.inorgchem.1c01538
Co0.95Ni0.05GeTe,701.0,-94.04,120899.0,4.893,0.0010691729179184,0.153176009699734,https://doi.org/10.1021/acs.inorgchem.1c01538
Co0.95Ni0.05GeTe,776.0,-96.38,120370.0,5.038,0.0011181294966279998,0.17222478947664308,https://doi.org/10.1021/acs.inorgchem.1c01538
Co0.95Ni0.05GeTe,825.0,-96.17,121693.0,5.229,0.0011254982644477,0.17757431022554074,https://doi.org/10.1021/acs.inorgchem.1c01538
Co0.97Ni0.03GeTe,327.0,-81.28,90957.0,6.333,0.0006009018175488,0.0310271426398954,https://doi.org/10.1021/acs.inorgchem.1c01538
Co0.97Ni0.03GeTe,394.0,-94.89,84574.0,5.84,0.0007615137767454001,0.05137610069138487,https://doi.org/10.1021/acs.inorgchem.1c01538
Co0.97Ni0.03GeTe,478.0,-109.15,76064.0,4.9466,0.0009062053882400001,0.08756846633621478,https://doi.org/10.1021/acs.inorgchem.1c01538
Co0.97Ni0.03GeTe,551.0,-117.02,72074.0,4.4885,0.0009869583211496,0.1211571872459462,https://doi.org/10.1021/acs.inorgchem.1c01538
Co0.97Ni0.03GeTe,626.0,-118.09,71542.0,4.313,0.0009976709395702,0.14480454629514147,https://doi.org/10.1021/acs.inorgchem.1c01538
Co0.97Ni0.03GeTe,701.0,-112.34,74468.0,4.2977,0.0009398066833808,0.15329233893709213,https://doi.org/10.1021/acs.inorgchem.1c01538
Co0.97Ni0.03GeTe,776.0,-104.26,80585.0,4.4733,0.000875970844346,0.15195792261026447,https://doi.org/10.1021/acs.inorgchem.1c01538
Co0.97Ni0.03GeTe,825.0,-97.87,86436.0,4.679,0.0008279304154884001,0.14598046436801243,https://doi.org/10.1021/acs.inorgchem.1c01538
Co0.99Ni0.01GeTe,327.0,-115.11,57181.0,6.9545,0.0007576660961901,0.03562539556462185,https://doi.org/10.1021/acs.inorgchem.1c01538
Co0.99Ni0.01GeTe,394.0,-131.49,52128.0,6.1136,0.0009012733165728002,0.058083892752172746,https://doi.org/10.1021/acs.inorgchem.1c01538
Co0.99Ni0.01GeTe,478.0,-142.34,48138.0,5.1136,0.0009753084020328001,0.09116814302481195,https://doi.org/10.1021/acs.inorgchem.1c01538
Co0.99Ni0.01GeTe,551.0,-139.57,48404.0,4.7576,0.0009428995082995999,0.10920162037016133,https://doi.org/10.1021/acs.inorgchem.1c01538
Co0.99Ni0.01GeTe,626.0,-125.32,52926.0,4.5954,0.0008312082496224,0.11322983075763204,https://doi.org/10.1021/acs.inorgchem.1c01538
Co0.99Ni0.01GeTe,701.0,-107.66,61170.0,4.6641,0.0007090016264519999,0.10656078131747859,https://doi.org/10.1021/acs.inorgchem.1c01538
Co0.99Ni0.01GeTe,776.0,-93.83,72340.0,4.8397,0.000636886344226,0.10211868568700046,https://doi.org/10.1021/acs.inorgchem.1c01538
Co0.99Ni0.01GeTe,825.0,-87.23,80319.0,5.0458,0.0006111531262551001,0.09992495326022782,https://doi.org/10.1021/acs.inorgchem.1c01538
CoGeTe,327.0,-176.0,5850.0,8.295,0.0001812096,0.007143524918625678,https://doi.org/10.1021/acs.inorgchem.1c01538
CoGeTe,394.0,-184.6,5320.0,7.341,0.0001812904912,0.009730071316278434,https://doi.org/10.1021/acs.inorgchem.1c01538
CoGeTe,478.0,-171.1,6120.0,6.4545,0.00017916428519999998,0.013268344306390888,https://doi.org/10.1021/acs.inorgchem.1c01538
CoGeTe,551.0,-140.0,7181.0,5.97,0.0001407476,0.012990272629815745,https://doi.org/10.1021/acs.inorgchem.1c01538
CoGeTe,626.0,-111.49,9043.0,5.826,0.0001124046717643,0.01207781059465359,https://doi.org/10.1021/acs.inorgchem.1c01538
CoGeTe,701.0,-91.91,11702.0,5.886,9.88520376662e-05,0.011772898131839312,https://doi.org/10.1021/acs.inorgchem.1c01538
CoGeTe,776.0,-79.15,14894.0,6.0379,9.3306776915e-05,0.011991927472472219,https://doi.org/10.1021/acs.inorgchem.1c01538
CoGeTe,825.0,-73.7,18600.0,6.1894,0.00010102943400000001,0.013466456045820276,https://doi.org/10.1021/acs.inorgchem.1c01538
Ag2.0Se0.5Te0.5,300.0,-90.7,61743.0,0.61,0.00050792817207,0.24980074036229508,https://doi.org/10.1021/acs.inorgchem.1c01563
Ag2.0Se0.5Te0.5,315.0,-92.76,63400.0,0.632,0.00054552007584,0.27189687324303796,https://doi.org/10.1021/acs.inorgchem.1c01563
Ag2.0Se0.5Te0.5,330.0,-95.0,64495.0,0.648,0.000582067375,0.29642320023148144,https://doi.org/10.1021/acs.inorgchem.1c01563
Ag2.0Se0.5Te0.5,345.0,-97.84,65000.0,0.66,0.000622223264,0.3252530698181818,https://doi.org/10.1021/acs.inorgchem.1c01563
Ag2.0Se0.5Te0.5,360.0,-101.0,64587.0,0.667,0.000658851987,0.35560227184407794,https://doi.org/10.1021/acs.inorgchem.1c01563
Ag2.0Se0.5Te0.5,375.0,-104.0,64000.0,0.67,0.000692224,0.38743880597014924,https://doi.org/10.1021/acs.inorgchem.1c01563
Ag2.0Se0.5Te0.5,390.0,-108.0,61927.0,0.666,0.000722316528,0.42297814702702696,https://doi.org/10.1021/acs.inorgchem.1c01563
Ag2.0Se0.6Te0.4,300.0,-107.0,75500.0,0.67,0.0008643995,0.38704455223880596,https://doi.org/10.1021/acs.inorgchem.1c01563
Ag2.0Se0.6Te0.4,315.0,-108.0,77156.0,0.688,0.000899947584,0.4120399548837209,https://doi.org/10.1021/acs.inorgchem.1c01563
Ag2.0Se0.6Te0.4,330.0,-109.0,78350.0,0.706,0.00093087635,0.4351121749291785,https://doi.org/10.1021/acs.inorgchem.1c01563
Ag2.0Se0.6Te0.4,345.0,-111.0,78990.0,0.72,0.00097323579,0.466342149375,https://doi.org/10.1021/acs.inorgchem.1c01563
Ag2.0Se0.6Te0.4,360.0,-113.0,79266.0,0.737,0.001012147554,0.4944004334328358,https://doi.org/10.1021/acs.inorgchem.1c01563
Ag2.0Se0.6Te0.4,375.0,-115.0,78990.0,0.752,0.00104464275,0.520932222406915,https://doi.org/10.1021/acs.inorgchem.1c01563
Ag2.0Se0.6Te0.4,390.0,-117.5,78350.0,0.767,0.0010817196875,0.5500269597457627,https://doi.org/10.1021/acs.inorgchem.1c01563
Ag2.0Se0.8Te0.2,300.0,-126.55,90640.0,0.75,0.0014515907625999999,0.58063630504,https://doi.org/10.1021/acs.inorgchem.1c01563
Ag2.0Se0.8Te0.2,315.0,-126.5,93850.0,0.765,0.0015018111625,0.6183928316176471,https://doi.org/10.1021/acs.inorgchem.1c01563
Ag2.0Se0.8Te0.2,330.0,-126.5,96800.0,0.782,0.0015490178,0.6536775882352941,https://doi.org/10.1021/acs.inorgchem.1c01563
Ag2.0Se0.8Te0.2,345.0,-126.64,99080.0,0.8,0.001589014285568,0.6852624106512,https://doi.org/10.1021/acs.inorgchem.1c01563
Ag2.0Se0.8Te0.2,360.0,-127.0,100825.0,0.818,0.0016262064249999999,0.715689869193154,https://doi.org/10.1021/acs.inorgchem.1c01563
Ag2.0Se0.8Te0.2,375.0,-127.6,101835.0,0.837,0.0016580530295999998,0.7428553,https://doi.org/10.1021/acs.inorgchem.1c01563
Ag2.0Se0.8Te0.2,390.0,-128.0,102110.0,0.857,0.0016729702399999999,0.7613283472578763,https://doi.org/10.1021/acs.inorgchem.1c01563
Ag2.0Se0.9Te0.1,300.0,-137.8,90000.0,0.79,0.0017089956000000002,0.6489856708860761,https://doi.org/10.1021/acs.inorgchem.1c01563
Ag2.0Se0.9Te0.1,315.0,-136.6,94128.0,0.818,0.0017563870636799997,0.6763593215882641,https://doi.org/10.1021/acs.inorgchem.1c01563
Ag2.0Se0.9Te0.1,330.0,-135.6,97980.0,0.845,0.0018015935327999996,0.7035809063005916,https://doi.org/10.1021/acs.inorgchem.1c01563
Ag2.0Se0.9Te0.1,345.0,-134.66,101743.0,0.87,0.0018449379290907998,0.7316133167084207,https://doi.org/10.1021/acs.inorgchem.1c01563
Ag2.0Se0.9Te0.1,360.0,-133.8,105413.0,0.896,0.0018871499077200002,0.7582298736375,https://doi.org/10.1021/acs.inorgchem.1c01563
Ag2.0Se0.9Te0.1,375.0,-133.0,108624.0,0.92,0.001921449936,0.783199702173913,https://doi.org/10.1021/acs.inorgchem.1c01563
Ag2.0Se0.9Te0.1,390.0,-132.0,111376.0,0.944,0.001940615424,0.8017373044067796,https://doi.org/10.1021/acs.inorgchem.1c01563
Cu2Se0.5S0.5,333.0,46.04,131429.0,1.1893,0.00027858763300639996,0.07800360026160867,https://doi.org/10.1021/acs.inorgchem.1c01631
Cu2Se0.5S0.5,426.0,52.97,148286.0,1.616,0.0004160639579773999,0.10968022654602251,https://doi.org/10.1021/acs.inorgchem.1c01631
Cu2Se0.5S0.5,520.0,67.82,117429.0,1.39,0.0005401208387795998,0.186,https://doi.org/10.1021/acs.inorgchem.1c01631
Cu2Se0.5S0.5,613.0,97.52,79143.0,1.005,0.0007526618331071999,0.45908627233304833,https://doi.org/10.1021/acs.inorgchem.1c01631
Cu2Se0.5S0.5,707.0,119.3,58000.0,0.8373,0.00082548442,0.6970231517257851,https://doi.org/10.1021/acs.inorgchem.1c01631
Cu2Se0.5S0.5,769.0,131.19,53429.0,0.773,0.0009195566934069,0.9147983146570583,https://doi.org/10.1021/acs.inorgchem.1c01631
Cu2Se0.7S0.3,333.0,53.47,126000.0,0.87467,0.00036023915339999994,0.13714845379651755,https://doi.org/10.1021/acs.inorgchem.1c01631
Cu2Se0.7S0.3,426.0,51.0,140857.0,1.38933,0.000366369057,0.11233703891947917,https://doi.org/10.1021/acs.inorgchem.1c01631
Cu2Se0.7S0.3,520.0,69.8,107429.0,1.28533,0.0005233983851599999,0.21174885849019315,https://doi.org/10.1021/acs.inorgchem.1c01631
Cu2Se0.7S0.3,613.0,101.98,69143.0,0.9413,0.0007190816962172,0.4682854348041471,https://doi.org/10.1021/acs.inorgchem.1c01631
Cu2Se0.7S0.3,707.0,131.68,48571.0,0.7813,0.0008422027995904,0.7621110704088222,https://doi.org/10.1021/acs.inorgchem.1c01631
Cu2Se0.7S0.3,769.0,145.54,42000.0,0.744,0.0008896394471999999,0.9195332458290321,https://doi.org/10.1021/acs.inorgchem.1c01631
Cu2Se0.9S0.1,333.0,45.54,63429.0,0.4267,0.00013154487029639998,0.10265864028287133,https://doi.org/10.1021/acs.inorgchem.1c01631
Cu2Se0.9S0.1,426.0,57.92,66000.0,0.63467,0.0002214119424,0.1486150085278964,https://doi.org/10.1021/acs.inorgchem.1c01631
Cu2Se0.9S0.1,520.0,86.14,65143.0,0.696,0.00048336754824280007,0.3611366739745058,https://doi.org/10.1021/acs.inorgchem.1c01631
Cu2Se0.9S0.1,613.0,144.0,42170.0,0.5547,0.00087443712,0.9663420850189292,https://doi.org/10.1021/acs.inorgchem.1c01631
Cu2Se0.9S0.1,707.0,186.63,22925.0,0.456,0.0007984951019325,1.2380176251453452,https://doi.org/10.1021/acs.inorgchem.1c01631
Cu2Se0.9S0.1,769.0,202.97,19811.0,0.4373,0.0008161502188499,1.435214997245765,https://doi.org/10.1021/acs.inorgchem.1c01631
Cu2.075Sn0.925S3,300.0,35.04,356436.0,4.33,0.00043763269109759996,0.03032097166957967,https://doi.org/10.1021/acs.inorgchem.1c02105
Cu2.075Sn0.925S3,400.0,47.11,281250.0,3.767,0.000624192778125,0.06628009324396071,https://doi.org/10.1021/acs.inorgchem.1c02105
Cu2.075Sn0.925S3,500.0,61.15,225000.0,3.2709,0.0008413475625,0.1286110187563056,https://doi.org/10.1021/acs.inorgchem.1c02105
Cu2.075Sn0.925S3,600.0,75.21,179104.0,2.86,0.0010131096744863998,0.212540491150993,https://doi.org/10.1021/acs.inorgchem.1c02105
Cu2.075Sn0.925S3,700.0,85.95,140625.0,2.505,0.0010388534765625,0.2902983766841317,https://doi.org/10.1021/acs.inorgchem.1c02105
Cu22Sn10S32,300.0,44.628,246575.0,3.514,0.0004910931660348,0.041925995961992035,https://doi.org/10.1021/acs.inorgchem.1c02105
Cu22Sn10S32,400.0,57.025,195652.0,3.03,0.0006362310784824999,0.08399090144983497,https://doi.org/10.1021/acs.inorgchem.1c02105
Cu22Sn10S32,500.0,71.967,157205.0,2.64,0.0008142038530362449,0.1542052751962585,https://doi.org/10.1021/acs.inorgchem.1c02105
Cu22Sn10S32,600.0,86.56,127208.0,2.34,0.0009531229349888001,0.24439049615097438,https://doi.org/10.1021/acs.inorgchem.1c02105
Cu22Sn10S32,700.0,97.049,100840.0,2.035,0.00094976238715684,0.3266995926338025,https://doi.org/10.1021/acs.inorgchem.1c02105
Cu22Sn9.25Sb0.75S32,300.0,62.79,171429.0,2.86,0.0006758732496789,0.07089579542086365,https://doi.org/10.1021/acs.inorgchem.1c02105
Cu22Sn9.25Sb0.75S32,400.0,79.016,138462.0,2.45,0.0008644914093822721,0.14114145459302402,https://doi.org/10.1021/acs.inorgchem.1c02105
Cu22Sn9.25Sb0.75S32,500.0,96.36,111801.0,2.15,0.0010381001905295998,0.2414186489603721,https://doi.org/10.1021/acs.inorgchem.1c02105
Cu22Sn9.25Sb0.75S32,600.0,112.62,91139.0,1.885,0.0011559400341516,0.36793847240899735,https://doi.org/10.1021/acs.inorgchem.1c02105
Cu22Sn9.25Sb0.75S32,700.0,127.7,73171.0,1.655,0.00119322071659,0.5046854994640484,https://doi.org/10.1021/acs.inorgchem.1c02105
Cu22Sn9SbS32,300.0,72.46,103152.0,2.8,0.0005415945834432,0.0580279910832,https://doi.org/10.1021/acs.inorgchem.1c02105
Cu22Sn9SbS32,400.0,90.58,87805.0,2.2937,0.0007204168796019999,0.12563402007272093,https://doi.org/10.1021/acs.inorgchem.1c02105
Cu22Sn9SbS32,500.0,109.51,73711.0,1.929,0.0008839747522111001,0.22912772219053915,https://doi.org/10.1021/acs.inorgchem.1c02105
Cu22Sn9SbS32,600.0,126.45,62830.0,1.681,0.001004626725075,0.35858181739738254,https://doi.org/10.1021/acs.inorgchem.1c02105
Cu22Sn9SbS32,700.0,147.6,52326.0,1.4734,0.00113996167776,0.5415862457119587,https://doi.org/10.1021/acs.inorgchem.1c02105
Ba1.4Bi0.6CoRuO6,318.0,301.0,7310.0,1.2,0.00066229331,0.17550772715000001,https://doi.org/10.1021/acs.inorgchem.1c02442
Ba1.4Bi0.6CoRuO6,418.0,143.3,21940.0,1.1677,0.00045053548660000005,0.16127758276851933,https://doi.org/10.1021/acs.inorgchem.1c02442
Ba1.4Bi0.6CoRuO6,518.0,92.7,50000.0,1.135,0.0004296645000000001,0.196,https://doi.org/10.1021/acs.inorgchem.1c02442
Ba1.4Bi0.6CoRuO6,618.0,66.5,93800.0,1.094,0.00041480705,0.23432427504570383,https://doi.org/10.1021/acs.inorgchem.1c02442
Ba1.6Bi0.4CoRuO6,318.0,157.2,12500.0,1.324,0.00030889799999999994,0.07419151359516615,https://doi.org/10.1021/acs.inorgchem.1c02442
Ba1.6Bi0.4CoRuO6,418.0,74.0,37870.0,1.279,0.00020737611999999998,0.06777421279124317,https://doi.org/10.1021/acs.inorgchem.1c02442
Ba1.6Bi0.4CoRuO6,518.0,48.0,84920.0,1.254,0.00019565568,0.08082108631578948,https://doi.org/10.1021/acs.inorgchem.1c02442
Ba1.6Bi0.4CoRuO6,618.0,34.0,165635.0,1.2,0.00019147406,0.09860914090000002,https://doi.org/10.1021/acs.inorgchem.1c02442
Ba1.7Bi0.3CoRuO6,518.0,29.4,123000.0,1.3,0.00010631627999999998,0.04236294849230768,https://doi.org/10.1021/acs.inorgchem.1c02442
Ba1.8Bi0.2CoRuO6,318.0,78.8,21850.0,1.415,0.000135676264,0.03049120279293286,https://doi.org/10.1021/acs.inorgchem.1c02442
Ba1.8Bi0.2CoRuO6,418.0,37.4,66050.0,1.362,9.2388098e-05,0.028354056508076354,https://doi.org/10.1021/acs.inorgchem.1c02442
Ba1.8Bi0.2CoRuO6,518.0,24.4,137180.0,1.3195,8.5e-05,0.033368700265251995,https://doi.org/10.1021/acs.inorgchem.1c02442
Ba1.8Bi0.2CoRuO6,318.0,97.5,17800.0,1.394,0.00016921125,0.0374,https://doi.org/10.1021/acs.inorgchem.1c02442
Ba1.8Bi0.2CoRuO6,418.0,45.56,54592.0,1.328,0.0001133173568512,0.03566766202093494,https://doi.org/10.1021/acs.inorgchem.1c02442
Ba1.9Bi0.1CoRuO6,318.0,65.4,28500.0,1.444,0.000122,0.026844806842105266,https://doi.org/10.1021/acs.inorgchem.1c02442
Ba1.9Bi0.1CoRuO6,418.0,30.87,86290.0,1.4325,8.2230650901e-05,0.0239947030203267,https://doi.org/10.1021/acs.inorgchem.1c02442
Ba1.9Bi0.1CoRuO6,518.0,20.33,184500.0,1.367,7.625549204999998e-05,0.029,https://doi.org/10.1021/acs.inorgchem.1c02442
Ba1.9Bi0.1CoRuO6,618.0,15.0,334375.0,1.31,7.8e-05,0.03549224713740458,https://doi.org/10.1021/acs.inorgchem.1c02442
Ba2CoRuO6,318.0,54.8,33800.0,1.4848,0.00010150275199999998,0.0216,https://doi.org/10.1021/acs.inorgchem.1c02442
Ba2CoRuO6,418.0,26.0,102900.0,1.4623,6.956039999999999e-05,0.019883913834370513,https://doi.org/10.1021/acs.inorgchem.1c02442
Ba2CoRuO6,518.0,17.0,223000.0,1.455,6.4447e-05,0.022944017869415804,https://doi.org/10.1021/acs.inorgchem.1c02442
Pb6Bi2Se9,323.0,-75.0,33154.0,1.125,0.00018649125,0.05354371,https://doi.org/10.1021/acs.inorgchem.6b02118
Pb6Bi2Se9,423.0,-112.8,23423.0,1.123,0.00029803050432,0.11225904125321459,https://doi.org/10.1021/acs.inorgchem.6b02118
Pb6Bi2Se9,523.0,-157.0,15615.0,1.1217,0.000384894135,0.17945942106178125,https://doi.org/10.1021/acs.inorgchem.6b02118
Pb6Bi2Se9,623.0,-189.8,11769.0,1.12,0.00042396692675999997,0.23583160301024997,https://doi.org/10.1021/acs.inorgchem.6b02118
Pb6Bi2Se9,673.0,-193.2,10962.0,1.1183,0.00040917024288,0.24624123531989622,https://doi.org/10.1021/acs.inorgchem.6b02118
As2Te1.5Se1.5,298.0,529.29,5.4,0.3703,1.51279868214e-06,0.001217429131184769,https://doi.org/10.1021/acs.inorgchem.6b02930
As2Te1.5Se1.5,323.0,575.51,7.8,0.3472,2.5834517287799997e-06,0.0024033839527532836,https://doi.org/10.1021/acs.inorgchem.6b02930
As2Te1.5Se1.5,373.0,587.76,13.89,0.3412,4.798464646464e-06,0.005245683801673716,https://doi.org/10.1021/acs.inorgchem.6b02930
As2Te1.5Se1.5,423.0,589.8,21.84,0.3275,7.597350633599999e-06,0.009812761276374959,https://doi.org/10.1021/acs.inorgchem.6b02930
As2Te1.5Se1.5,473.0,543.8,32.95,0.324,9.743922598e-06,0.014224924039672838,https://doi.org/10.1021/acs.inorgchem.6b02930
As2Te1.5Se1.5,523.0,527.0,50.74,0.3353,1.409196946e-05,0.0146,https://doi.org/10.1021/acs.inorgchem.6b02930
As2Te2.3Se0.7,298.0,326.53,28.53,0.532,3.0419211208769997e-06,0.0043,https://doi.org/10.1021/acs.inorgchem.6b02930
As2Te2.3Se0.7,323.0,339.8,86.6,0.5167,9.999185864e-06,0.006250700665902845,https://doi.org/10.1021/acs.inorgchem.6b02930
As2Te2.3Se0.7,373.0,347.96,160.46,0.4873,1.9427880890336e-05,0.014870920525539356,https://doi.org/10.1021/acs.inorgchem.6b02930
As2Te2.3Se0.7,423.0,338.8,257.5,0.465,2.95572508e-05,0.028,https://doi.org/10.1021/acs.inorgchem.6b02930
As2Te2.3Se0.7,473.0,297.96,421.7,0.4664,3.743859414671999e-05,0.03796838557332451,https://doi.org/10.1021/acs.inorgchem.6b02930
As2Te2.3Se0.7,523.0,206.12,585.95,0.4789,2.4894352005680002e-05,0.027186774063417504,https://doi.org/10.1021/acs.inorgchem.6b02930
As2Te2.6Se0.4,298.0,203.96,623.22,0.6193,2.5925753566752e-05,0.012475172877268039,https://doi.org/10.1021/acs.inorgchem.6b02930
As2Te2.6Se0.4,323.0,210.0,940.0,0.59,4.1454e-05,0.02,https://doi.org/10.1021/acs.inorgchem.6b02930
As2Te2.6Se0.4,373.0,228.0,1418.0,0.537,7.3713312e-05,0.049,https://doi.org/10.1021/acs.inorgchem.6b02930
As2Te2.6Se0.4,423.0,249.2,1852.5,0.534,0.00011504143559999997,0.088,https://doi.org/10.1021/acs.inorgchem.6b02930
As2Te2.6Se0.4,473.0,263.5,2184.0,0.51,0.000151640034,0.1406386982,https://doi.org/10.1021/acs.inorgchem.6b02930
As2Te2.6Se0.4,523.0,265.5,2420.5,0.5,0.000170621650125,0.17847024603074998,https://doi.org/10.1021/acs.inorgchem.6b02930
As2Te2.8Se0.2,298.0,181.19,649.4,0.6565,2.1319682575339993e-05,0.009677479676239631,https://doi.org/10.1021/acs.inorgchem.6b02930
As2Te2.8Se0.2,323.0,192.08,921.06,0.6193,3.3982256697984e-05,0.0177236701331323,https://doi.org/10.1021/acs.inorgchem.6b02930
As2Te2.8Se0.2,373.0,206.93,1279.8,0.605,5.480106786702e-05,0.03378644349487349,https://doi.org/10.1021/acs.inorgchem.6b02930
As2Te2.8Se0.2,423.0,221.21,1671.9,0.5706,8.181252738879001e-05,0.060649665414402684,https://doi.org/10.1021/acs.inorgchem.6b02930
As2Te2.8Se0.2,473.0,226.26,2011.7,0.551,0.00010298614017492,0.08840733993237233,https://doi.org/10.1021/acs.inorgchem.6b02930
As2Te2.8Se0.2,523.0,217.17,2275.8,0.532,0.00010733312049461999,0.1055173346215907,https://doi.org/10.1021/acs.inorgchem.6b02930
As2Te2.9Se0.1,298.0,161.39,507.41,0.7209,1.3216372334860997e-05,0.0176,https://doi.org/10.1021/acs.inorgchem.6b02930
As2Te2.9Se0.1,323.0,160.89,690.69,0.68,1.7878919607548996e-05,0.0196,https://doi.org/10.1021/acs.inorgchem.6b02930
As2Te2.9Se0.1,373.0,159.41,1063.62,0.6339,2.7028230790121998e-05,0.0226,https://doi.org/10.1021/acs.inorgchem.6b02930
As2Te2.9Se0.1,423.0,158.42,1508.59,0.6,3.786092694007599e-05,0.02613,https://doi.org/10.1021/acs.inorgchem.6b02930
As2Te2.9Se0.1,473.0,155.45,1930.7,0.6193,4.6654791116749995e-05,0.02663,https://doi.org/10.1021/acs.inorgchem.6b02930
As2Te2.9Se0.1,523.0,143.56,2230.0,0.6014,4.5959126128000003e-05,0.02889,https://doi.org/10.1021/acs.inorgchem.6b02930
As2Te2Se,298.0,224.24,6.23,0.4733,3.1326668844800007e-07,0.00019723953762413695,https://doi.org/10.1021/acs.inorgchem.6b02930
As2Te2Se,323.0,242.42,9.21,0.4597,5.41248273444e-07,0.00038029843881316516,https://doi.org/10.1021/acs.inorgchem.6b02930
As2Te2Se,373.0,248.48,20.54,0.449,1.2681870556159998e-06,0.0010535273312801067,https://doi.org/10.1021/acs.inorgchem.6b02930
As2Te2Se,423.0,246.46,44.85,0.4126,2.72430254226e-06,0.0027929713411923894,https://doi.org/10.1021/acs.inorgchem.6b02930
As2Te2Se,473.0,228.28,86.6,0.4114,4.512878277439999e-06,0.00518860336711016,https://doi.org/10.1021/acs.inorgchem.6b02930
As2Te2Se,523.0,171.29,153.99,0.4138,4.518107268759e-06,0.005710415905173893,https://doi.org/10.1021/acs.inorgchem.6b02930
As2Te3,298.0,118.81,185.29,0.854,2.615519565169e-06,0.0009126754454570983,https://doi.org/10.1021/acs.inorgchem.6b02930
As2Te3,323.0,79.21,309.79,0.7962,1.943691883939e-06,0.000788511025511551,https://doi.org/10.1021/acs.inorgchem.6b02930
As2Te3,373.0,47.52,585.95,0.7251,1.3231632268800004e-06,0.0006806507842038893,https://doi.org/10.1021/acs.inorgchem.6b02930
As2Te3,423.0,40.59,865.96,0.684,1.4267107526760003e-06,0.0008823079654706842,https://doi.org/10.1021/acs.inorgchem.6b02930
As2Te3,473.0,36.63,1154.78,0.6721,1.5494340329820002e-06,0.0010904363898236662,https://doi.org/10.1021/acs.inorgchem.6b02930
As2Te3,523.0,5.94,1637.89,0.684,5.7790655604000014e-08,4.418788432878948e-05,https://doi.org/10.1021/acs.inorgchem.6b02930
BaGd2NiO5,426.0,525.0,4.669387755102041,2.382,1.287e-06,0.00023016876574307303,https://doi.org/10.1021/acs.inorgchem.7b00049
BaGd2NiO5,532.0,463.97,10.076269481428918,2.03125,2.1691e-06,0.0005681039753846154,https://doi.org/10.1021/acs.inorgchem.7b00049
BaGd2NiO5,638.0,453.68,15.896957986104645,1.8015,3.272e-06,0.0011587765750763254,https://doi.org/10.1021/acs.inorgchem.7b00049
BaGd2NiO5,750.0,427.2,20.95,1.656,4.2647e-06,0.0019314764492753623,https://doi.org/10.1021/acs.inorgchem.7b00049
BaGd2NiO5,862.0,433.82,25.395352136424567,1.564,4.7794e-06,0.002634170588235294,https://doi.org/10.1021/acs.inorgchem.7b00049
BaGd2NiO5,975.0,453.68,29.116891568070027,1.498,5.993e-06,0.003900650867823765,https://doi.org/10.1021/acs.inorgchem.7b00049
BaGd2NiO5,1074.0,484.56,32.09987889797897,1.4357,7.537e-06,0.005638182071463398,https://doi.org/10.1021/acs.inorgchem.7b00049
BaGd2NiO5,1179.0,519.85,34.690869064458205,1.4173,9.375e-06,0.007798719396034713,https://doi.org/10.1021/acs.inorgchem.7b00049
BaGd2NiO5,1272.0,527.94,37.85510776568829,1.3842,1.0551e-05,0.009695760728218464,https://doi.org/10.1021/acs.inorgchem.7b00049
Ca0.05BaGd1.95NiO5,526.0,259.56,30.012738225441723,1.8585,2.022e-06,0.000572274414850686,https://doi.org/10.1021/acs.inorgchem.7b00049
Ca0.05BaGd1.95NiO5,632.0,234.56,48.11118294809683,1.6838,2.647e-06,0.0009935289226749018,https://doi.org/10.1021/acs.inorgchem.7b00049
Ca0.05BaGd1.95NiO5,736.0,226.47,65.90150611633534,1.568,3.38e-06,0.0015865306122448976,https://doi.org/10.1021/acs.inorgchem.7b00049
Ca0.05BaGd1.95NiO5,839.0,230.88,82.07396785879114,1.4963,4.375e-06,0.0024531343981821826,https://doi.org/10.1021/acs.inorgchem.7b00049
Ca0.05BaGd1.95NiO5,939.0,244.85,95.06013796396914,1.4393,5.699e-06,0.0037180302925033004,https://doi.org/10.1021/acs.inorgchem.7b00049
Ca0.05BaGd1.95NiO5,1037.0,256.62,107.19195224142517,1.3842,7.059e-06,0.005288385348938014,https://doi.org/10.1021/acs.inorgchem.7b00049
Ca0.05BaGd1.95NiO5,1134.0,260.29,118.83239764246852,1.3015,8.051e-06,0.007014855167114867,https://doi.org/10.1021/acs.inorgchem.7b00049
Ca0.05BaGd1.95NiO5,1230.0,285.29,130.5436768420411,1.2813,1.0625e-05,0.010199601966752516,https://doi.org/10.1021/acs.inorgchem.7b00049
Ca0.15BaGd1.85NiO5,392.0,285.29,45.16504057142052,2.296,3.676e-06,0.000627609756097561,https://doi.org/10.1021/acs.inorgchem.7b00049
Ca0.15BaGd1.85NiO5,513.0,224.26,123.53718983207764,2.0404,6.213e-06,0.0015620804744167808,https://doi.org/10.1021/acs.inorgchem.7b00049
Ca0.15BaGd1.85NiO5,611.0,192.65,202.07995508975077,1.9522,7.5e-06,0.002347351705767852,https://doi.org/10.1021/acs.inorgchem.7b00049
Ca0.15BaGd1.85NiO5,716.0,175.74,271.3330986269651,1.855,8.38e-06,0.0032345444743935308,https://doi.org/10.1021/acs.inorgchem.7b00049
Ca0.15BaGd1.85NiO5,811.0,167.65,332.2360494792623,1.7794,9.338e-06,0.004255995279307631,https://doi.org/10.1021/acs.inorgchem.7b00049
Ca0.15BaGd1.85NiO5,907.0,171.32,380.77660874846384,1.7169,1.1176e-05,0.005904031685013687,https://doi.org/10.1021/acs.inorgchem.7b00049
Ca0.15BaGd1.85NiO5,1000.0,173.53,425.07037297391406,1.6636,1.28e-05,0.007694157249338784,https://doi.org/10.1021/acs.inorgchem.7b00049
Ca0.15BaGd1.85NiO5,1084.0,194.12,456.70977299257976,1.6213,1.721e-05,0.011506593474372417,https://doi.org/10.1021/acs.inorgchem.7b00049
Ca0.15BaGd1.85NiO5,1179.0,205.88,500.4650717893353,1.6011,2.1213e-05,0.015620590219224283,https://doi.org/10.1021/acs.inorgchem.7b00049
Ca0.15BaGd1.85NiO5,1275.0,221.32,546.5212438625889,1.57,2.677e-05,0.02173996815286624,https://doi.org/10.1021/acs.inorgchem.7b00049
Ca0.1BaGd1.9NiO5,421.0,230.88,27.595612964635837,2.4228,1.471e-06,0.00025560962522701004,https://doi.org/10.1021/acs.inorgchem.7b00049
Ca0.1BaGd1.9NiO5,532.0,204.41,65.12148048403886,2.2004,2.721e-06,0.0006578676604253772,https://doi.org/10.1021/acs.inorgchem.7b00049
Ca0.1BaGd1.9NiO5,636.0,175.0,104.45714285714287,2.0607,3.199e-06,0.000987316931139904,https://doi.org/10.1021/acs.inorgchem.7b00049
Ca0.1BaGd1.9NiO5,736.0,168.38,140.06153339465519,1.98,3.971e-06,0.001476088888888889,https://doi.org/10.1021/acs.inorgchem.7b00049
Ca0.1BaGd1.9NiO5,839.0,167.65,168.75086556865935,1.919,4.743e-06,0.0020736722251172486,https://doi.org/10.1021/acs.inorgchem.7b00049
Ca0.1BaGd1.9NiO5,939.0,163.97,192.8129501002875,1.875,5.184e-06,0.0025961471999999997,https://doi.org/10.1021/acs.inorgchem.7b00049
Ca0.1BaGd1.9NiO5,1037.0,180.15,217.50770647921993,1.8346,7.059e-06,0.0039900703150550524,https://doi.org/10.1021/acs.inorgchem.7b00049
Ca0.1BaGd1.9NiO5,1134.0,185.29,238.81242782670608,1.7574,8.199e-06,0.005290580402867873,https://doi.org/10.1021/acs.inorgchem.7b00049
Ca0.25BaGd1.75NiO5,486.0,212.5,72.46173010380622,1.2739,3.2721e-06,0.0012483245152680744,https://doi.org/10.1021/acs.inorgchem.7b00049
Ca0.25BaGd1.75NiO5,579.0,163.97,131.2719957723678,1.2996,3.5294e-06,0.0015724242843951986,https://doi.org/10.1021/acs.inorgchem.7b00049
Ca0.25BaGd1.75NiO5,687.0,155.15,212.2965009795288,1.3272,5.1103e-06,0.002645250226039783,https://doi.org/10.1021/acs.inorgchem.7b00049
Ca0.25BaGd1.75NiO5,791.0,146.32,295.35895171678214,1.3511,6.3235e-06,0.0037020860780105098,https://doi.org/10.1021/acs.inorgchem.7b00049
Ca0.25BaGd1.75NiO5,891.0,141.91,345.03651748617114,1.3143,6.9485e-06,0.004710578635014837,https://doi.org/10.1021/acs.inorgchem.7b00049
Ca0.25BaGd1.75NiO5,987.0,151.47,394.19590175127087,1.2849,9.0441e-06,0.006947254027550783,https://doi.org/10.1021/acs.inorgchem.7b00049
Ca0.25BaGd1.75NiO5,1087.0,162.5,442.7360946745563,1.2629,1.1691e-05,0.010062647082112599,https://doi.org/10.1021/acs.inorgchem.7b00049
Ca0.25BaGd1.75NiO5,1179.0,175.74,480.92010905803255,1.2776,1.4853e-05,0.013706705541640574,https://doi.org/10.1021/acs.inorgchem.7b00049
Ca0.25BaGd1.75NiO5,1275.0,181.62,512.705087946809,1.2482,1.6912e-05,0.017275116167280884,https://doi.org/10.1021/acs.inorgchem.7b00049
Ca0.2BaGd1.8NiO5,489.0,211.03,73.47251346228309,1.6544,3.272e-06,0.0009671228239845262,https://doi.org/10.1021/acs.inorgchem.7b00049
Ca0.2BaGd1.8NiO5,587.0,166.91,129.33008048498428,1.6526,3.603e-06,0.0012797779256928476,https://doi.org/10.1021/acs.inorgchem.7b00049
Ca0.2BaGd1.8NiO5,693.0,158.82,206.97125623345994,1.6599,5.2206e-06,0.0021795745526838966,https://doi.org/10.1021/acs.inorgchem.7b00049
Ca0.2BaGd1.8NiO5,796.0,150.0,272.87555555555554,1.6287,6.1397e-06,0.003000676122060539,https://doi.org/10.1021/acs.inorgchem.7b00049
Ca0.2BaGd1.8NiO5,897.0,149.26,323.4456809922385,1.579,7.2059e-06,0.004093535338822039,https://doi.org/10.1021/acs.inorgchem.7b00049
Ca0.2BaGd1.8NiO5,999.0,156.62,374.69489589986625,1.5349,9.1912e-06,0.005982154407453254,https://doi.org/10.1021/acs.inorgchem.7b00049
Ca0.2BaGd1.8NiO5,1095.0,170.59,418.16507002395565,1.511,1.2169e-05,0.008818699536730642,https://doi.org/10.1021/acs.inorgchem.7b00049
Ca0.2BaGd1.8NiO5,1188.0,188.24,457.5510479428834,1.5386,1.6213e-05,0.01251855193032627,https://doi.org/10.1021/acs.inorgchem.7b00049
Ca0.2BaGd1.8NiO5,1275.0,205.88,483.12467543968353,1.6342,2.0478e-05,0.015976900012238403,https://doi.org/10.1021/acs.inorgchem.7b00049
Ba0.95K0.05Zn2As2,323.0,31.0,213333.0,3.733,0.00020501301299999999,0.017738870398874895,https://doi.org/10.1021/acs.inorgchem.7b00232
Ba0.95K0.05Zn2As2,423.0,39.51,160000.0,3.3357,0.00024976641599999997,0.031672870452378814,https://doi.org/10.1021/acs.inorgchem.7b00232
Ba0.95K0.05Zn2As2,523.0,52.47,114286.0,2.9574,0.00031464088945739997,0.05564251882945161,https://doi.org/10.1021/acs.inorgchem.7b00232
Ba0.95K0.05Zn2As2,623.0,70.0,90141.0,2.6596,0.0004416909,0.1034642166867198,https://doi.org/10.1021/acs.inorgchem.7b00232
Ba0.95K0.05Zn2As2,723.0,86.0,72700.0,2.4036,0.0005376892,0.161736267099351,https://doi.org/10.1021/acs.inorgchem.7b00232
Ba0.96K0.04Zn2As2,323.0,45.06,145455.0,2.95,0.000295332355638,0.032336390125787796,https://doi.org/10.1021/acs.inorgchem.7b00232
Ba0.96K0.04Zn2As2,423.0,55.56,100000.0,2.4071,0.00030869136000000007,0.054246373345519516,https://doi.org/10.1021/acs.inorgchem.7b00232
Ba0.96K0.04Zn2As2,523.0,72.22,72727.0,2.0714,0.0003793242793468,0.09577416148420217,https://doi.org/10.1021/acs.inorgchem.7b00232
Ba0.96K0.04Zn2As2,623.0,90.74,54237.0,1.8014,0.00044657376858119995,0.15444402010996314,https://doi.org/10.1021/acs.inorgchem.7b00232
Ba0.96K0.04Zn2As2,723.0,113.7,40506.0,1.602,0.00052364901114,0.23632848630101125,https://doi.org/10.1021/acs.inorgchem.7b00232
Ba0.97K0.03Zn2As2,323.0,47.53,164103.0,3.3714,0.00037072523499269997,0.03551766355301717,https://doi.org/10.1021/acs.inorgchem.7b00232
Ba0.97K0.03Zn2As2,423.0,59.88,118519.0,2.9078,0.00042496343307360003,0.061819771714056275,https://doi.org/10.1021/acs.inorgchem.7b00232
Ba0.97K0.03Zn2As2,523.0,71.6,94118.0,2.5789,0.00048250157407999993,0.09785114709521112,https://doi.org/10.1021/acs.inorgchem.7b00232
Ba0.97K0.03Zn2As2,623.0,86.0,72727.0,2.3,0.0005378888919999999,0.14569773031130434,https://doi.org/10.1021/acs.inorgchem.7b00232
Ba0.97K0.03Zn2As2,723.0,101.85,58182.0,2.0929,0.0006035464678949999,0.20849734640359546,https://doi.org/10.1021/acs.inorgchem.7b00232
Ba0.98K0.02Zn2As2,323.0,76.54,139130.0,2.844,0.0008150752407080001,0.0925700783223221,https://doi.org/10.1021/acs.inorgchem.7b00232
Ba0.98K0.02Zn2As2,423.0,94.4,103226.0,2.383,0.00091988404736,0.16328617374455728,https://doi.org/10.1021/acs.inorgchem.7b00232
Ba0.98K0.02Zn2As2,523.0,113.58,80000.0,2.078,0.001032033312,0.2597465939249278,https://doi.org/10.1021/acs.inorgchem.7b00232
Ba0.98K0.02Zn2As2,623.0,130.0,62745.0,1.8511,0.0010603905,0.35688146588514935,https://doi.org/10.1021/acs.inorgchem.7b00232
Ba0.98K0.02Zn2As2,723.0,148.0,50000.0,1.666,0.0010952,0.47528787515006,https://doi.org/10.1021/acs.inorgchem.7b00232
Ba0.98K0.02Zn2As2,823.0,166.2,39530.0,1.521,0.0010919150531999997,0.5908258308899408,https://doi.org/10.1021/acs.inorgchem.7b00232
Ba0.99K0.01Zn2As2,323.0,108.7,47761.0,2.3972,0.00056432917009,0.07603801182173785,https://doi.org/10.1021/acs.inorgchem.7b00232
Ba0.99K0.01Zn2As2,423.0,134.6,37209.0,1.9362,0.0006741214064399999,0.14727474172302446,https://doi.org/10.1021/acs.inorgchem.7b00232
Ba0.99K0.01Zn2As2,523.0,158.64,29358.0,1.6809,0.0007388424989567999,0.22988555354536636,https://doi.org/10.1021/acs.inorgchem.7b00232
Ba0.99K0.01Zn2As2,623.0,191.36,23358.0,1.4752,0.0008553384173568,0.3612227725144295,https://doi.org/10.1021/acs.inorgchem.7b00232
Ba0.99K0.01Zn2As2,723.0,210.49,19048.0,1.3262,0.0008439414518248001,0.46008872694113295,https://doi.org/10.1021/acs.inorgchem.7b00232
Ba0.9K0.1Zn2As2,323.0,27.16,213333.0,3.9248,0.00015736841544480002,0.012950977932294742,https://doi.org/10.1021/acs.inorgchem.7b00232
Ba0.9K0.1Zn2As2,423.0,37.04,168421.0,3.4638,0.00023106714463359997,0.028217969334260865,https://doi.org/10.1021/acs.inorgchem.7b00232
Ba0.9K0.1Zn2As2,523.0,51.85,128000.0,3.1801,0.00034411808,0.056593741027011736,https://doi.org/10.1021/acs.inorgchem.7b00232
Ba0.9K0.1Zn2As2,623.0,71.0,106670.0,2.9007,0.00053772347,0.11548995822042955,https://doi.org/10.1021/acs.inorgchem.7b00232
Ba0.9K0.1Zn2As2,723.0,87.7,92754.0,2.6809,0.00071339791266,0.1923931108408296,https://doi.org/10.1021/acs.inorgchem.7b00232
BaZn2As2,323.0,203.0,6942.0,1.8794,0.000274,0.04916544620304353,https://doi.org/10.1021/acs.inorgchem.7b00232
BaZn2As2,423.0,230.0,5677.0,1.4823,0.000289,0.0856996059502125,https://doi.org/10.1021/acs.inorgchem.7b00232
BaZn2As2,523.0,250.0,4557.0,1.2553,0.000276,0.11866242133354576,https://doi.org/10.1021/acs.inorgchem.7b00232
BaZn2As2,623.0,267.9,3636.0,1.078,0.00026095721076,0.15081293349116878,https://doi.org/10.1021/acs.inorgchem.7b00232
BaZn2As2,723.0,283.9,3003.0,0.922,0.00024203942762999995,0.18979881364044468,https://doi.org/10.1021/acs.inorgchem.7b00232
Li1.01Co0.85Ni0.15O2,323.0,244.5,0.03836,0.3158,2.2931703899999997e-09,2.345452932140595e-06,https://doi.org/10.1021/acs.inorgchem.7b00476
Li1.01Co0.85Ni0.15O2,423.0,269.5,0.2607,0.9798,1.8934706174999997e-08,8.174505727725046e-06,https://doi.org/10.1021/acs.inorgchem.7b00476
Li1.01Co0.85Ni0.15O2,523.0,291.0,1.799,1.2915,1.52341119e-07,6.169137068292682e-05,https://doi.org/10.1021/acs.inorgchem.7b00476
Li1.01Co0.85Ni0.15O2,623.0,306.0,7.4556,1.17,6.981125616e-07,0.00037173002211692306,https://doi.org/10.1021/acs.inorgchem.7b00476
Li1.01Co0.85Ni0.15O2,723.0,321.0,20.3575,0.996,2.0976571575000003e-06,0.0015226969125225903,https://doi.org/10.1021/acs.inorgchem.7b00476
Li1.01Co0.85Ni0.15O2,823.0,303.0,67.954,0.915,6.238788785999999e-06,0.0056115007332,https://doi.org/10.1021/acs.inorgchem.7b00476
Li1.01Co0.85Ni0.15O2,923.0,269.0,154.14,0.9555,1.115372454e-05,0.010774346154285713,https://doi.org/10.1021/acs.inorgchem.7b00476
Li1.01Co0.85Ni0.15O2,1023.0,255.0,371.94,0.8623,2.41853985e-05,0.02869263906471066,https://doi.org/10.1021/acs.inorgchem.7b00476
Li1.04Co0.85Ni0.15O2,323.0,218.0,0.09114,1.915,4.331337359999999e-09,7.305597740365534e-07,https://doi.org/10.1021/acs.inorgchem.7b00476
Li1.04Co0.85Ni0.15O2,423.0,249.0,0.4763,2.0081,2.95310763e-08,6.220629089636969e-06,https://doi.org/10.1021/acs.inorgchem.7b00476
Li1.04Co0.85Ni0.15O2,523.0,282.0,2.6886,1.9109,2.138082264e-07,5.851782008854466e-05,https://doi.org/10.1021/acs.inorgchem.7b00476
Li1.04Co0.85Ni0.15O2,623.0,308.0,9.1145,1.6883,8.646379279999999e-07,0.00031906025537167565,https://doi.org/10.1021/acs.inorgchem.7b00476
Li1.04Co0.85Ni0.15O2,723.0,319.5,30.9,1.421,3.1542797249999996e-06,0.001604886869229416,https://doi.org/10.1021/acs.inorgchem.7b00476
Li1.04Co0.85Ni0.15O2,823.0,297.0,87.016,1.332,7.675594344e-06,0.004742503111945946,https://doi.org/10.1021/acs.inorgchem.7b00476
Li1.04Co0.85Ni0.15O2,923.0,280.5,200.0,1.1903,1.573605e-05,0.012202280223473076,https://doi.org/10.1021/acs.inorgchem.7b00476
Li1.04Co0.85Ni0.15O2,1023.0,246.0,506.64,0.8745,3.065982624e-05,0.03586621182792453,https://doi.org/10.1021/acs.inorgchem.7b00476
Li1.1Co0.85Ni0.15O2,323.0,146.0,0.7809,1.9393,1.66456644e-08,2.772417677099985e-06,https://doi.org/10.1021/acs.inorgchem.7b00476
Li1.1Co0.85Ni0.15O2,423.0,183.0,2.0675,2.8,6.923850749999999e-08,1.0459960240178571e-05,https://doi.org/10.1021/acs.inorgchem.7b00476
Li1.1Co0.85Ni0.15O2,523.0,228.5,9.4,2.7206,4.9079515e-07,9.434899046166287e-05,https://doi.org/10.1021/acs.inorgchem.7b00476
Li1.1Co0.85Ni0.15O2,623.0,269.0,34.428,2.4453,2.491244508e-06,0.0006347054874592074,https://doi.org/10.1021/acs.inorgchem.7b00476
Li1.1Co0.85Ni0.15O2,723.0,293.0,100.0,2.1862,8.5849e-06,0.0028391193394931846,https://doi.org/10.1021/acs.inorgchem.7b00476
Li1.1Co0.85Ni0.15O2,823.0,304.5,223.35,1.9109,2.07090678375e-05,0.008919128593993667,https://doi.org/10.1021/acs.inorgchem.7b00476
Li1.1Co0.85Ni0.15O2,923.0,298.0,483.69,1.6073,4.295360676e-05,0.024666321806433147,https://doi.org/10.1021/acs.inorgchem.7b00476
Li1.1Co0.85Ni0.15O2,1023.0,284.5,1114.24,1.3158,9.018686416e-05,0.07011792220373916,https://doi.org/10.1021/acs.inorgchem.7b00476
LiCo0.85Ni0.15O2,323.0,200.0,0.03162,1.6932,1.2648000000000002e-09,2.4127710843373497e-07,https://doi.org/10.1021/acs.inorgchem.7b00476
LiCo0.85Ni0.15O2,423.0,211.03,0.2126,2.0341,9.467856307340002e-09,1.9688821680373732e-06,https://doi.org/10.1021/acs.inorgchem.7b00476
LiCo0.85Ni0.15O2,523.0,308.97,1.2944,2.045,1.2356660938896004e-07,3.1601631643240145e-05,https://doi.org/10.1021/acs.inorgchem.7b00476
LiCo0.85Ni0.15O2,623.0,398.62,5.4045,1.9432,8.587637243298e-07,0.00027532410470227736,https://doi.org/10.1021/acs.inorgchem.7b00476
LiCo0.85Ni0.15O2,723.0,432.88,24.43,1.6705,4.577817856192e-06,0.0019813003951073428,https://doi.org/10.1021/acs.inorgchem.7b00476
LiCo0.85Ni0.15O2,823.0,406.85,96.11,1.4773,1.5908792521475e-05,0.008862747069094921,https://doi.org/10.1021/acs.inorgchem.7b00476
LiCo0.85Ni0.15O2,923.0,389.04,188.74,1.4545,2.8566199430784004e-05,0.01812760541396606,https://doi.org/10.1021/acs.inorgchem.7b00476
LiCo0.85Ni0.15O2,1023.0,343.8,401.0,1.3977,4.7397574439999996e-05,0.03469107723554411,https://doi.org/10.1021/acs.inorgchem.7b00476
LiCo0.92Ni0.08O2,423.0,302.07,0.008703,1.4091,7.941164174847e-10,2.383870872159734e-07,https://doi.org/10.1021/acs.inorgchem.7b00476
LiCo0.92Ni0.08O2,523.0,554.79,0.09611,1.5682,2.9581883747450995e-08,9.86565820680836e-06,https://doi.org/10.1021/acs.inorgchem.7b00476
LiCo0.92Ni0.08O2,623.0,804.11,0.6591,1.4773,4.2616937518311007e-07,0.0001797221422453649,https://doi.org/10.1021/acs.inorgchem.7b00476
LiCo0.92Ni0.08O2,723.0,776.71,3.333,1.4091,2.0107269875253004e-06,0.0010316908750129814,https://doi.org/10.1021/acs.inorgchem.7b00476
LiCo0.92Ni0.08O2,823.0,619.18,12.69,1.2,4.865141340755999e-06,0.003336676102868489,https://doi.org/10.1021/acs.inorgchem.7b00476
LiCo0.92Ni0.08O2,923.0,561.6,40.0,1.2273,1.2615782400000001e-05,0.009487792027377168,https://doi.org/10.1021/acs.inorgchem.7b00476
LiCo0.92Ni0.08O2,1023.0,509.5,119.5,1.4,3.1021034874999996e-05,0.022667513340803573,https://doi.org/10.1021/acs.inorgchem.7b00476
LiCo0.96Ni0.04O2,323.0,390.34,0.0004259,2.0341,6.489238791403999e-11,1.0304430114662462e-08,https://doi.org/10.1021/acs.inorgchem.7b00476
LiCo0.96Ni0.04O2,423.0,571.23,0.007726,2.2273,2.5210224858654003e-09,4.787826119162503e-07,https://doi.org/10.1021/acs.inorgchem.7b00476
LiCo0.96Ni0.04O2,523.0,884.14,0.06462,1.9773,5.0513682728952e-08,1.3360975101017498e-05,https://doi.org/10.1021/acs.inorgchem.7b00476
