Repository: 953836942-dot/thermoelectric-paper

# Thermoelectric Paper Digest

This repository runs the **stock upstream `X-PG13/paper-digest`** for thermoelectric literature monitoring.

The paper-digest source code is **not modified** here. GitHub Actions checks out a pinned upstream commit and combines repository-side configuration files at runtime.

## 最简单的使用方法

正常情况下你什么都不用做：它会在每周一大约 **08:07 Australia/Brisbane** 自动运行。

如果你想现在手动跑一次：

1. 打开仓库顶部的 **Actions**。
2. 左侧点击 **Thermoelectric Paper Digest Weekly**。
3. 点击右上角 **Run workflow**。
4. `Use workflow from` 保持 **main**。历史记录旁边那些 `main` 只是分支标签，不需要点。
5. 在 `Run mode` 里选择：
   - **production**：正式运行。读取并保存历史状态，自动去掉以前已经看过的论文。平时手动运行选这个。

File: tmp_estm_export/estm.csv (part 9 of 15)
Formula,temperature(K),seebeck_coefficient(μV/K),electrical_conductivity(S/m),thermal_conductivity(W/mK),power_factor(W/mK2),ZT,reference
LiCo0.96Ni0.04O2,623.0,926.9,0.6462,1.7727,5.55178600782e-07,0.00019511269153674396,https://doi.org/10.1021/acs.inorgchem.7b00476
LiCo0.96Ni0.04O2,723.0,816.55,4.3444,1.7614,2.896645654021e-06,0.0011889830861003651,https://doi.org/10.1021/acs.inorgchem.7b00476
LiCo0.96Ni0.04O2,823.0,718.62,17.783,1.579,9.183402688345202e-06,0.004786536043387018,https://doi.org/10.1021/acs.inorgchem.7b00476
LiCo0.96Ni0.04O2,923.0,652.4,47.0,1.4659,2.000441072e-05,0.012595723510853401,https://doi.org/10.1021/acs.inorgchem.7b00476
LiCo0.96Ni0.04O2,1023.0,544.83,96.11,1.6136,2.8529266344579002e-05,0.018087158819102826,https://doi.org/10.1021/acs.inorgchem.7b00476
LiCo0.98Ni0.02O2,323.0,342.07,0.0009055,2.25,1.0595426177694998e-10,1.521032291286882e-08,https://doi.org/10.1021/acs.inorgchem.7b00476
LiCo0.98Ni0.02O2,423.0,546.58,0.0009237,2.4886,2.7595509456468004e-10,4.6905491039483915e-08,https://doi.org/10.1021/acs.inorgchem.7b00476
LiCo0.98Ni0.02O2,523.0,995.86,0.104,2.4091,1.031406625184e-07,2.239116952269445e-05,https://doi.org/10.1021/acs.inorgchem.7b00476
LiCo0.98Ni0.02O2,623.0,944.83,1.1265,2.2955,1.0056307506058502e-06,0.0002729287552286842,https://doi.org/10.1021/acs.inorgchem.7b00476
LiCo0.98Ni0.02O2,723.0,800.0,6.7234,2.0682,4.302976e-06,0.0015042315288656802,https://doi.org/10.1021/acs.inorgchem.7b00476
LiCo0.98Ni0.02O2,823.0,713.7,24.4304,1.9659,1.2444056413776001e-05,0.005209552077184825,https://doi.org/10.1021/acs.inorgchem.7b00476
LiCo0.98Ni0.02O2,923.0,641.1,59.6846,1.5795,2.4530920295166e-05,0.01433494107783363,https://doi.org/10.1021/acs.inorgchem.7b00476
LiCo0.98Ni0.02O2,1023.0,527.4,157.8614,1.4091,4.390926838466399e-05,0.03187792318324552,https://doi.org/10.1021/acs.inorgchem.7b00476
LiCoO2,423.0,1052.4,0.1925,7.5909,2.1320255880000006e-07,1.1880631067778525e-05,https://doi.org/10.1021/acs.inorgchem.7b00476
LiCoO2,523.0,962.76,0.4013,5.8977,3.7196770590288e-07,3.2985589329265005e-05,https://doi.org/10.1021/acs.inorgchem.7b00476
LiCoO2,623.0,851.03,1.458,4.5455,1.0559595047921998e-06,0.00014472836244319452,https://doi.org/10.1021/acs.inorgchem.7b00476
LiCoO2,723.0,768.28,4.344,4.0057,2.5640640640896e-06,0.0004627950965715807,https://doi.org/10.1021/acs.inorgchem.7b00476
LiCoO2,823.0,788.97,13.738,3.3182,8.551543153444201e-06,0.0021210053689604534,https://doi.org/10.1021/acs.inorgchem.7b00476
LiCoO2,923.0,742.07,27.52,2.6705,1.5154380192448e-05,0.005237780534592587,https://doi.org/10.1021/acs.inorgchem.7b00476
LiCoO2,1023.0,653.79,57.36,2.7159,2.4518036644775997e-05,0.009235226439709062,https://doi.org/10.1021/acs.inorgchem.7b00476
Ca11Sb10,327.0,19.56,824.7,0.7813,3.1552494191999995e-07,0.00013205766799928323,https://doi.org/10.1021/acs.inorgchem.7b00617
Ca11Sb10,419.0,15.85,2165.0,0.8313,5.438967125e-07,0.0002741401690575003,https://doi.org/10.1021/acs.inorgchem.7b00617
Ca11Sb10,513.0,16.0,2060.0,0.9219,5.2736e-07,0.00029345447445493,https://doi.org/10.1021/acs.inorgchem.7b00617
Ca11Sb10,608.0,15.1,2268.0,1.0094,5.1712668e-07,0.0003114850618585298,https://doi.org/10.1021/acs.inorgchem.7b00617
Ca11Sb10,701.0,14.96,2100.0,1.0594,4.699833600000001e-07,0.0003109857800264301,https://doi.org/10.1021/acs.inorgchem.7b00617
Ca2Yb9Sb10,327.0,1.63,150204.0,1.7795,3.9907700759999996e-07,7.333418459409946e-05,https://doi.org/10.1021/acs.inorgchem.7b00617
Ca2Yb9Sb10,419.0,4.89,132653.0,1.9441,3.1720118012999994e-06,0.0006836443314359858,https://doi.org/10.1021/acs.inorgchem.7b00617
Ca2Yb9Sb10,513.0,8.0,125510.0,2.146,8.03264e-06,0.0019201977260018639,https://doi.org/10.1021/acs.inorgchem.7b00617
Ca2Yb9Sb10,608.0,10.67,117917.0,2.2733,1.34247207413e-05,0.0035904764926364316,https://doi.org/10.1021/acs.inorgchem.7b00617
Ca2Yb9Sb10,701.0,13.48,107292.0,2.3478,1.9496072236800005e-05,0.005821086394921545,https://doi.org/10.1021/acs.inorgchem.7b00617
Ca2Yb9Sb9Ge,327.0,17.04,889.8,1.6366,2.5836375167999995e-07,5.1622233165929355e-05,https://doi.org/10.1021/acs.inorgchem.7b00617
Ca2Yb9Sb9Ge,419.0,19.56,873.47,1.8447,3.3418403179199995e-07,7.590562656304438e-05,https://doi.org/10.1021/acs.inorgchem.7b00617
Ca2Yb9Sb9Ge,513.0,20.44,877.55,2.034,3.6663477367999995e-07,9.246983229982301e-05,https://doi.org/10.1021/acs.inorgchem.7b00617
Ca2Yb9Sb9Ge,608.0,21.48,842.86,2.2236,3.88887512544e-07,0.00010633369654018348,https://doi.org/10.1021/acs.inorgchem.7b00617
Ca2Yb9Sb9Ge,701.0,21.1,885.6,2.3323,3.94277976e-07,0.00011850484979462333,https://doi.org/10.1021/acs.inorgchem.7b00617
Ca6Yb5Sb10,327.0,6.22,50612.0,1.0625,1.9580973007999996e-06,0.000602633239869741,https://doi.org/10.1021/acs.inorgchem.7b00617
Ca6Yb5Sb10,419.0,8.296,51429.0,1.2219,3.539529747263999e-06,0.0012137351371663931,https://doi.org/10.1021/acs.inorgchem.7b00617
Ca6Yb5Sb10,513.0,11.26,51224.0,1.3969,6.4945680224e-06,0.0023850765233668835,https://doi.org/10.1021/acs.inorgchem.7b00617
Ca6Yb5Sb10,608.0,14.22,48571.0,1.55,9.8214641964e-06,0.0038525485363943225,https://doi.org/10.1021/acs.inorgchem.7b00617
Ca6Yb5Sb10,701.0,16.74,45918.0,1.703,1.2867490936799997e-05,0.005296600790779094,https://doi.org/10.1021/acs.inorgchem.7b00617
Ca9Yb2Sb10,327.0,14.81,42490.0,0.6438,9.319590889e-06,0.0047336225857455725,https://doi.org/10.1021/acs.inorgchem.7b00617
Ca9Yb2Sb10,419.0,14.96,52245.0,0.75,1.1692514592000002e-05,0.006532218152064001,https://doi.org/10.1021/acs.inorgchem.7b00617
Ca9Yb2Sb10,513.0,14.37,56327.0,0.8469,1.1631350886299999e-05,0.00704555792262593,https://doi.org/10.1021/acs.inorgchem.7b00617
Ca9Yb2Sb10,608.0,15.3,50612.0,0.953,1.1847763080000001e-05,0.007558698796054565,https://doi.org/10.1021/acs.inorgchem.7b00617
Ca9Yb2Sb10,701.0,15.1,50204.0,1.055,1.1447014039999998e-05,0.007606025442691942,https://doi.org/10.1021/acs.inorgchem.7b00617
Ca9Yb2Sb7Ge3,327.0,20.74,309.0,1.0188,1.3291560839999998e-07,4.2661370187279157e-05,https://doi.org/10.1021/acs.inorgchem.7b00617
Ca9Yb2Sb7Ge3,419.0,52.0,206.0,0.9969,5.570239999999999e-07,0.00023411882435550206,https://doi.org/10.1021/acs.inorgchem.7b00617
Ca9Yb2Sb7Ge3,513.0,64.4,206.0,1.0,8.543561600000001e-07,0.0004382847100800001,https://doi.org/10.1021/acs.inorgchem.7b00617
Ca9Yb2Sb7Ge3,608.0,75.56,619.0,1.0219,3.5340651184e-06,0.0021026632664519034,https://doi.org/10.1021/acs.inorgchem.7b00617
Ca9Yb2Sb7Ge3,701.0,78.07,825.0,1.1156,5.0283130425e-06,0.004,https://doi.org/10.1021/acs.inorgchem.7b00617
Ca9Yb2Sb9Ge,327.0,-5.48,10000.0,0.7094,3.0030400000000007e-07,0.00013842600507471103,https://doi.org/10.1021/acs.inorgchem.7b00617
Ca9Yb2Sb9Ge,419.0,-3.56,12371.0,0.7875,1.5678510560000002e-07,8.341963078907937e-05,https://doi.org/10.1021/acs.inorgchem.7b00617
Ca9Yb2Sb9Ge,513.0,-1.33,14639.0,0.8844,2.58949271e-08,1.5020463141451832e-05,https://doi.org/10.1021/acs.inorgchem.7b00617
Ca9Yb2Sb9Ge,608.0,7.11,16907.0,0.9875,8.546843547e-07,0.000526225911552,https://doi.org/10.1021/acs.inorgchem.7b00617
Ca9Yb2Sb9Ge,701.0,15.11,18763.0,1.1125,4.283819932299999e-06,0.0026992878854312807,https://doi.org/10.1021/acs.inorgchem.7b00617
Ag3RbMo9Se11,324.0,71.15,4267.0,0.6805,2.1600930107500005e-05,0.010284645635312274,https://doi.org/10.1021/acs.inorgchem.7b01200
Ag3RbMo9Se11,421.0,96.04,5926.0,0.7136,5.465953716160001e-05,0.03224728860010315,https://doi.org/10.1021/acs.inorgchem.7b01200
Ag3RbMo9Se11,520.0,128.54,8050.0,0.7666,0.00013300637937999998,0.09022086782885468,https://doi.org/10.1021/acs.inorgchem.7b01200
Ag3RbMo9Se11,618.0,142.7,10667.0,0.8394,0.00021721521442999997,0.15992256673545385,https://doi.org/10.1021/acs.inorgchem.7b01200
Ag3RbMo9Se11,717.0,146.02,16623.0,0.8891,0.0003544329529692001,0.28582659687202394,https://doi.org/10.1021/acs.inorgchem.7b01200
Ca14MgBi11,326.0,56.42,19835.0,0.7527,6.313909729400001e-05,0.027346015302037997,https://doi.org/10.1021/acs.inorgchem.7b01548
Ca14MgBi11,424.0,61.57,22052.0,0.8387,8.35961527748e-05,0.04226155809766925,https://doi.org/10.1021/acs.inorgchem.7b01548
Ca14MgBi11,521.0,66.94,24828.0,0.9538,0.0001112533642608,0.06077060471784106,https://doi.org/10.1021/acs.inorgchem.7b01548
Ca14MgBi11,621.0,69.85,27652.0,1.046,0.00013491473017,0.08009755968983746,https://doi.org/10.1021/acs.inorgchem.7b01548
Ca14MgBi11,717.0,74.55,30041.0,1.112,0.0001669589408025,0.10765248251384214,https://doi.org/10.1021/acs.inorgchem.7b01548
Ca14MgBi11,817.0,79.25,32088.0,1.3275,0.00020153068949999999,0.12403056370734465,https://doi.org/10.1021/acs.inorgchem.7b01548
Ca14MgBi11,914.0,85.97,33333.0,1.4,0.0002463588997197,0.16083716738843273,https://doi.org/10.1021/acs.inorgchem.7b01548
Ca14MgBi11,1013.0,91.79,33641.0,1.4945,0.0002834390193281,0.19212025866802634,https://doi.org/10.1021/acs.inorgchem.7b01548
Eu14MgBi11,326.0,27.95,57031.0,1.512,4.45527597775e-05,0.009605952174249338,https://doi.org/10.1021/acs.inorgchem.7b01548
Eu14MgBi11,424.0,34.77,54887.0,1.543,6.63557978223e-05,0.0182338679693164,https://doi.org/10.1021/acs.inorgchem.7b01548
Eu14MgBi11,521.0,42.5,52143.0,1.626,9.418329375e-05,0.03017804184732472,https://doi.org/10.1021/acs.inorgchem.7b01548
Eu14MgBi11,621.0,57.5,49660.0,1.633,0.000164188375,0.06243783274647887,https://doi.org/10.1021/acs.inorgchem.7b01548
Eu14MgBi11,717.0,70.3,48993.0,1.631,0.00024212781536999997,0.10644122846124462,https://doi.org/10.1021/acs.inorgchem.7b01548
Eu14MgBi11,817.0,84.85,48344.0,1.629,0.00034805371573999995,0.17456101028826268,https://doi.org/10.1021/acs.inorgchem.7b01548
Eu14MgBi11,914.0,99.32,47700.0,1.63,0.00047053485647999987,0.267,https://doi.org/10.1021/acs.inorgchem.7b01548
Sr14MgBi11,326.0,32.5,63203.0,1.2527,6.675816875e-05,0.01737300471980522,https://doi.org/10.1021/acs.inorgchem.7b01548
Sr14MgBi11,424.0,41.59,59592.0,1.266,0.00010307795693520001,0.03452215935270522,https://doi.org/10.1021/acs.inorgchem.7b01548
Sr14MgBi11,521.0,56.82,55725.0,1.3275,0.00017990885349,0.07060829579532203,https://doi.org/10.1021/acs.inorgchem.7b01548
Sr14MgBi11,621.0,72.99,53480.0,1.3407,0.00028491684454799997,0.13197088122943834,https://doi.org/10.1021/acs.inorgchem.7b01548
Sr14MgBi11,717.0,87.54,52518.0,1.3363,0.00040245864752880007,0.21594166749842825,https://doi.org/10.1021/acs.inorgchem.7b01548
Sr14MgBi11,817.0,106.59,51773.0,1.3319,0.0005882152170213,0.36081675223845794,https://doi.org/10.1021/acs.inorgchem.7b01548
Sr14MgBi11,914.0,127.84,50694.0,1.3495,0.0008284953675264001,0.5611298747085066,https://doi.org/10.1021/acs.inorgchem.7b01548
Sr14MgBi11,1013.0,138.0,50350.0,1.4,0.0009588654,0.6938076072857143,https://doi.org/10.1021/acs.inorgchem.7b01548
Yb14MgBi11,326.0,24.32,74112.0,1.5385,4.3834461388800003e-05,0.009288290161032695,https://doi.org/10.1021/acs.inorgchem.7b01548
Yb14MgBi11,424.0,36.14,70192.0,1.679,9.16777431232e-05,0.023151496774411435,https://doi.org/10.1021/acs.inorgchem.7b01548
Yb14MgBi11,521.0,47.95,68224.0,1.82,0.00015686079136,0.044903556207999996,https://doi.org/10.1021/acs.inorgchem.7b01548
Yb14MgBi11,621.0,61.59,66063.0,1.8857,0.0002505986342703,0.08252731181092238,https://doi.org/10.1021/acs.inorgchem.7b01548
Yb14MgBi11,717.0,78.64,62393.0,1.833,0.0003858538852928,0.1509313888461198,https://doi.org/10.1021/acs.inorgchem.7b01548
Yb14MgBi11,817.0,88.64,59592.0,1.7275,0.00046821729976320004,0.2214376462555916,https://doi.org/10.1021/acs.inorgchem.7b01548
Yb14MgBi11,914.0,97.95,57031.0,1.6,0.0005471669627775001,0.31256912748664684,https://doi.org/10.1021/acs.inorgchem.7b01548
Yb14MgBi11,1013.0,108.0,54670.0,1.626,0.00063767088,0.3972697425830259,https://doi.org/10.1021/acs.inorgchem.7b01548
Ag0.01Cr1.99Se3,300.0,88.86,39607.0,1.635,0.0003127408168572,0.057383636120587146,https://doi.org/10.1021/acs.inorgchem.8b01704
Ag0.01Cr1.99Se3,405.0,119.58,34000.0,1.6183,0.00048617879759999997,0.12167238029289994,https://doi.org/10.1021/acs.inorgchem.8b01704
Ag0.01Cr1.99Se3,512.0,143.2,28600.0,1.6067,0.000586478464,0.18689050449243794,https://doi.org/10.1021/acs.inorgchem.8b01704
Ag0.01Cr1.99Se3,566.0,152.4,26500.0,1.6142,0.0006217,0.21581165545781192,https://doi.org/10.1021/acs.inorgchem.8b01704
Ag0.01Cr1.99Se3,619.0,161.14,24464.0,1.6383,0.0006352346606143999,0.24001114259922696,https://doi.org/10.1021/acs.inorgchem.8b01704
Ag0.01Cr1.99Se3,671.0,162.0,23290.0,1.68,0.00061122276,0.24412528092857144,https://doi.org/10.1021/acs.inorgchem.8b01704
Ag0.01Cr1.99Se3,725.0,159.29,22786.0,1.75,0.0005781561072226,0.23952181584936286,https://doi.org/10.1021/acs.inorgchem.8b01704
Ag0.02Cr1.98Se3,300.0,85.43,37643.0,1.558,0.0002747293384907001,0.05290038610218871,https://doi.org/10.1021/acs.inorgchem.8b01704
Ag0.02Cr1.98Se3,405.0,118.14,32979.0,1.5408,0.00046028986854840004,0.12098740703667059,https://doi.org/10.1021/acs.inorgchem.8b01704
Ag0.02Cr1.98Se3,512.0,142.8,28571.0,1.525,0.0005826152606400001,0.2,https://doi.org/10.1021/acs.inorgchem.8b01704
Ag0.02Cr1.98Se3,566.0,152.43,26750.0,1.53,0.000634,0.234,https://doi.org/10.1021/acs.inorgchem.8b01704
Ag0.02Cr1.98Se3,619.0,161.87,24800.0,1.5508,0.0006498070431199999,0.2593697186557132,https://doi.org/10.1021/acs.inorgchem.8b01704
Ag0.02Cr1.98Se3,671.0,163.4,23723.0,1.5883,0.00063339366188,0.2675861909724107,https://doi.org/10.1021/acs.inorgchem.8b01704
Ag0.02Cr1.98Se3,725.0,157.2,23300.0,1.6492,0.0005757858719999999,0.25311954717438756,https://doi.org/10.1021/acs.inorgchem.8b01704
Ag0.03Cr1.97Se3,300.0,82.0,39393.0,1.534,0.000264878532,0.05180153820078227,https://doi.org/10.1021/acs.inorgchem.8b01704
Ag0.03Cr1.97Se3,405.0,114.0,34821.0,1.514,0.000452533716,0.124,https://doi.org/10.1021/acs.inorgchem.8b01704
Ag0.03Cr1.97Se3,512.0,139.44,30319.0,1.5017,0.0005895078888384,0.20099090303340267,https://doi.org/10.1021/acs.inorgchem.8b01704
Ag0.03Cr1.97Se3,566.0,148.4,28400.0,1.506,0.000625440704,0.23505938809030544,https://doi.org/10.1021/acs.inorgchem.8b01704
Ag0.03Cr1.97Se3,619.0,154.3,26700.0,1.528,0.0006356866830000001,0.25751967066557596,https://doi.org/10.1021/acs.inorgchem.8b01704
Ag0.03Cr1.97Se3,671.0,155.3,25536.0,1.564,0.00062,0.264229651871509,https://doi.org/10.1021/acs.inorgchem.8b01704
Ag0.03Cr1.97Se3,725.0,152.11,25000.0,1.6233,0.0005784363025000001,0.25834184643165164,https://doi.org/10.1021/acs.inorgchem.8b01704
Ag0.04Cr1.96Se3,300.0,80.0,38107.0,1.5175,0.00024388479999999999,0.04821445799011532,https://doi.org/10.1021/acs.inorgchem.8b01704
Ag0.04Cr1.96Se3,405.0,110.39,34110.0,1.499,0.00041566282613100005,0.11230383227688792,https://doi.org/10.1021/acs.inorgchem.8b01704
Ag0.04Cr1.96Se3,512.0,135.1,30200.0,1.4867,0.000551210702,0.18982974334028388,https://doi.org/10.1021/acs.inorgchem.8b01704
Ag0.04Cr1.96Se3,566.0,145.0,28286.0,1.4917,0.00059471315,0.22565371247569885,https://doi.org/10.1021/acs.inorgchem.8b01704
Ag0.04Cr1.96Se3,619.0,152.11,26738.0,1.5092,0.0006186491942498001,0.2537396310897338,https://doi.org/10.1021/acs.inorgchem.8b01704
Ag0.04Cr1.96Se3,671.0,154.12,25914.0,1.5442,0.0006155345786016001,0.2674677517430861,https://doi.org/10.1021/acs.inorgchem.8b01704
Ag0.04Cr1.96Se3,725.0,151.4,25412.0,1.6,0.0005824928475200001,0.26394207153250004,https://doi.org/10.1021/acs.inorgchem.8b01704
CrSe3,300.0,89.43,40679.0,1.8033,0.0003253394512071,0.05412401450791882,https://doi.org/10.1021/acs.inorgchem.8b01704
CrSe3,405.0,124.7,32900.0,1.7708,0.000511597961,0.11700766557770498,https://doi.org/10.1021/acs.inorgchem.8b01704
CrSe3,512.0,149.0,27350.0,1.7517,0.00060719735,0.1774761906719187,https://doi.org/10.1021/acs.inorgchem.8b01704
CrSe3,566.0,159.86,24786.0,1.7583,0.0006334116730056001,0.2038963811187907,https://doi.org/10.1021/acs.inorgchem.8b01704
CrSe3,619.0,165.6,23036.0,1.781,0.0006317245209599999,0.2176,https://doi.org/10.1021/acs.inorgchem.8b01704
CrSe3,671.0,164.3,22000.0,1.8258,0.0005938787800000001,0.21825646915324792,https://doi.org/10.1021/acs.inorgchem.8b01704
CrSe3,725.0,159.15,21464.0,1.8975,0.0005436556997400001,0.20772088659367596,https://doi.org/10.1021/acs.inorgchem.8b01704
K8Al8Ge38,50.0,-2.8,49139.0,0.7077,3.8524975999999996e-07,2.72184371909001e-05,https://doi.org/10.1021/acs.inorgchem.8b02977
K8Al8Ge38,100.0,-7.424,47863.0,0.8845,2.638006386688e-06,0.00029824831958032795,https://doi.org/10.1021/acs.inorgchem.8b02977
K8Al8Ge38,150.0,-12.8,46000.0,0.937,7.536640000000002e-06,0.0012065058697972254,https://doi.org/10.1021/acs.inorgchem.8b02977
K8Al8Ge38,200.0,-19.8,43650.0,1.035,1.7112546e-05,0.003306772173913044,https://doi.org/10.1021/acs.inorgchem.8b02977
K8Al8Ge38,250.0,-27.0,41400.0,1.191,3.01806e-05,0.0063351385390428205,https://doi.org/10.1021/acs.inorgchem.8b02977
K8Ga8Ge38,50.0,0.3,231.01,1.0058,2.0790899999999996e-11,1.0335504076357126e-09,https://doi.org/10.1021/acs.inorgchem.8b02977
K8Ga8Ge38,100.0,0.68,170.98,1.183,7.9061152e-11,6.683106677937447e-09,https://doi.org/10.1021/acs.inorgchem.8b02977
K8Ga8Ge38,150.0,1.06,136.89,1.173,1.5380960400000001e-10,1.9668747314578002e-08,https://doi.org/10.1021/acs.inorgchem.8b02977
K8Ga8Ge38,200.0,1.59,117.0,1.1442,2.957877e-10,5.1702097535395904e-08,https://doi.org/10.1021/acs.inorgchem.8b02977
K8Ga8Ge38,250.0,2.5,94.9,1.1135,5.93125e-10,1.3316681634485857e-07,https://doi.org/10.1021/acs.inorgchem.8b02977
Ca0.99Yb4.01Al2Sb5.84Ge0.16,304.0,180.3,607.0,1.25,1.973241063e-05,0.004798922265216001,https://doi.org/10.1021/acs.inorgchem.9b00181
Ca0.99Yb4.01Al2Sb5.84Ge0.16,373.0,218.87,1075.0,1.096,5.149688266749999e-05,0.017525855141402827,https://doi.org/10.1021/acs.inorgchem.9b00181
Ca0.99Yb4.01Al2Sb5.84Ge0.16,421.0,242.92,1308.0,1.037,7.718524533119999e-05,0.031335572116138084,https://doi.org/10.1021/acs.inorgchem.9b00181
Ca0.99Yb4.01Al2Sb5.84Ge0.16,517.0,212.74,2056.0,0.9704,9.305108042560002e-05,0.049574823351231666,https://doi.org/10.1021/acs.inorgchem.9b00181
Ca0.99Yb4.01Al2Sb5.84Ge0.16,565.0,198.58,2570.0,0.978,0.00010134542214800001,0.05854822445155421,https://doi.org/10.1021/acs.inorgchem.9b00181
Ca0.99Yb4.01Al2Sb5.84Ge0.16,613.0,183.64,3084.0,1.0,0.00010400373536639999,0.0637542897796032,https://doi.org/10.1021/acs.inorgchem.9b00181
Ca0.99Yb4.01Al2Sb5.84Ge0.16,661.0,159.35,3785.0,1.02,9.611031916249999e-05,0.0897,https://doi.org/10.1021/acs.inorgchem.9b00181
Ca1.11Yb3.89Al2Sb5.77Ge0.23,304.0,33.02,21308.0,2.3407,2.3232547083200008e-05,0.003017342809113856,https://doi.org/10.1021/acs.inorgchem.9b00181
Ca1.11Yb3.89Al2Sb5.77Ge0.23,373.0,39.0,19346.0,2.274,2.9425265999999998e-05,0.004826571775725593,https://doi.org/10.1021/acs.inorgchem.9b00181
Ca1.11Yb3.89Al2Sb5.77Ge0.23,422.0,44.81,17944.0,2.193,3.60304053784e-05,0.006933347500996261,https://doi.org/10.1021/acs.inorgchem.9b00181
Ca1.11Yb3.89Al2Sb5.77Ge0.23,520.0,54.3,16500.0,2.037,4.8650084999999996e-05,0.012419265684830634,https://doi.org/10.1021/acs.inorgchem.9b00181
Ca1.11Yb3.89Al2Sb5.77Ge0.23,567.0,56.13,21402.0,1.963,6.742864681380001e-05,0.01947633354224381,https://doi.org/10.1021/acs.inorgchem.9b00181
Ca1.11Yb3.89Al2Sb5.77Ge0.23,614.0,59.9,23692.0,1.896,8.500713292e-05,0.027528681230421945,https://doi.org/10.1021/acs.inorgchem.9b00181
Ca1.11Yb3.89Al2Sb5.77Ge0.23,661.0,63.3,22600.0,1.835,9.055571399999998e-05,0.03261979670517711,https://doi.org/10.1021/acs.inorgchem.9b00181
AgSb0.93Mn0.07Te2,302.0,58.43,121745.0,1.15,0.0004156453312505,0.10915207829360957,https://doi.org/10.1021/acs.inorgchem.9b00852
AgSb0.93Mn0.07Te2,344.0,71.3,111141.0,1.1253,0.0005650063902899999,0.17272033969586775,https://doi.org/10.1021/acs.inorgchem.9b00852
AgSb0.93Mn0.07Te2,394.0,88.35,99865.0,1.1553,0.0007795184774624999,0.2658446118932095,https://doi.org/10.1021/acs.inorgchem.9b00852
AgSb0.93Mn0.07Te2,442.0,103.83,91351.0,1.184,0.0009848248846839,0.3676457762080099,https://doi.org/10.1021/acs.inorgchem.9b00852
AgSb0.93Mn0.07Te2,491.0,119.47,84324.0,1.2067,0.0012035632738115999,0.48972368230835794,https://doi.org/10.1021/acs.inorgchem.9b00852
AgSb0.93Mn0.07Te2,541.0,133.51,77973.0,1.1967,0.0013898624949573,0.6283242331176563,https://doi.org/10.1021/acs.inorgchem.9b00852
AgSb0.95Mn0.05Te2,297.0,56.7,87973.0,1.036,0.00028282351797000003,0.08107971509371621,https://doi.org/10.1021/acs.inorgchem.9b00852
AgSb0.95Mn0.05Te2,342.0,73.91,79733.0,1.05,0.00043555651027729994,0.14186697763317768,https://doi.org/10.1021/acs.inorgchem.9b00852
AgSb0.95Mn0.05Te2,394.0,92.17,72400.0,1.071,0.00061506036436,0.22626870546950514,https://doi.org/10.1021/acs.inorgchem.9b00852
AgSb0.95Mn0.05Te2,444.0,108.42,66133.0,1.082,0.0007773865636212,0.31900151039539076,https://doi.org/10.1021/acs.inorgchem.9b00852
AgSb0.95Mn0.05Te2,494.0,123.51,62000.0,1.0733,0.0009457926462000001,0.435313115832293,https://doi.org/10.1021/acs.inorgchem.9b00852
AgSb0.95Mn0.05Te2,545.0,137.6,58400.0,1.095,0.001105731584,0.5503412906666667,https://doi.org/10.1021/acs.inorgchem.9b00852
AgSb0.99Mn0.01Te2,301.0,76.7,51733.0,0.9973,0.00030433954837,0.0918542104275243,https://doi.org/10.1021/acs.inorgchem.9b00852
AgSb0.99Mn0.01Te2,341.0,85.57,49067.0,0.9633,0.00035927960916829995,0.12718192331193842,https://doi.org/10.1021/acs.inorgchem.9b00852
AgSb0.99Mn0.01Te2,394.0,106.67,44933.0,0.936,0.0005112696417437,0.21521393039211303,https://doi.org/10.1021/acs.inorgchem.9b00852
AgSb0.99Mn0.01Te2,444.0,123.86,40933.0,0.952,0.0006279654165268,0.29287462703560846,https://doi.org/10.1021/acs.inorgchem.9b00852
AgSb0.99Mn0.01Te2,493.0,140.0,38667.0,0.92,0.0007578732,0.406121182173913,https://doi.org/10.1021/acs.inorgchem.9b00852
AgSb0.99Mn0.01Te2,544.0,150.96,35333.0,0.9113,0.0008052009668928,0.4806642444745783,https://doi.org/10.1021/acs.inorgchem.9b00852
AgSbTe2,303.0,82.09,38533.0,0.976,0.0002596649511973,0.08061319693932573,https://doi.org/10.1021/acs.inorgchem.9b00852
AgSbTe2,341.0,96.52,35733.0,0.9407,0.0003328925729232,0.12067223064400044,https://doi.org/10.1021/acs.inorgchem.9b00852
AgSbTe2,391.0,117.37,33600.0,0.9613,0.00046286408784000004,0.18826574258341827,https://doi.org/10.1021/acs.inorgchem.9b00852
AgSbTe2,439.0,137.02,33533.0,1.0393,0.0006295646512532001,0.2659279148466804,https://doi.org/10.1021/acs.inorgchem.9b00852
AgSbTe2,488.0,152.7,35200.0,1.0533,0.0008207686079999999,0.38026685721446873,https://doi.org/10.1021/acs.inorgchem.9b00852
AgSbTe2,537.0,165.04,35467.0,1.0633,0.0009660572961471998,0.4878893708558698,https://doi.org/10.1021/acs.inorgchem.9b00852
AgBi0.85Sb0.15Se2,300.0,555.85,2.16,0.4212,6.673735206000002e-07,0.0004753372653846154,https://doi.org/10.1021/acs.inorgchem.9b00874
AgBi0.85Sb0.15Se2,400.0,561.0,25.9,0.388,8.1512739e-06,0.008403375154639174,https://doi.org/10.1021/acs.inorgchem.9b00874
AgBi0.85Sb0.15Se2,500.0,510.64,239.6,0.3974,6.247646902015999e-05,0.07860652871182686,https://doi.org/10.1021/acs.inorgchem.9b00874
AgBi0.85Sb0.15Se2,525.0,526.6,238.8,0.418,6.6221045328e-05,0.08317236554354068,https://doi.org/10.1021/acs.inorgchem.9b00874
AgBi0.85Sb0.15Se2,550.0,354.17,127.5,0.372,1.599313958475e-05,0.02364577089143145,https://doi.org/10.1021/acs.inorgchem.9b00874
AgBi0.85Sb0.15Se2,575.0,194.15,165.9,0.327,6.253471512750001e-06,0.010996165504071101,https://doi.org/10.1021/acs.inorgchem.9b00874
AgBi0.95Sb0.05Se2,300.0,-666.67,2.88,0.4878,1.2800128000319997e-06,0.0007872157441771216,https://doi.org/10.1021/acs.inorgchem.9b00874
AgBi0.95Sb0.05Se2,400.0,-377.66,20.9,0.4376,2.98090588004e-06,0.002724776855612432,https://doi.org/10.1021/acs.inorgchem.9b00874
AgBi0.95Sb0.05Se2,500.0,175.53,141.0,0.4455,4.3443201068999996e-06,0.004875780142424243,https://doi.org/10.1021/acs.inorgchem.9b00874
AgBi0.95Sb0.05Se2,525.0,341.15,241.0,0.4582,2.8048380722499994e-05,0.0321374942804725,https://doi.org/10.1021/acs.inorgchem.9b00874
AgBi0.95Sb0.05Se2,550.0,161.4,214.0,0.4,5.5746914400000005e-06,0.00766520073,https://doi.org/10.1021/acs.inorgchem.9b00874
AgBi0.95Sb0.05Se2,575.0,-13.02,147.0,0.333,2.4919498799999997e-08,4.302916459459459e-05,https://doi.org/10.1021/acs.inorgchem.9b00874
AgBi0.95Sb0.05Se2,600.0,-112.0,209.4,0.334,2.6267136e-06,0.004718647185628742,https://doi.org/10.1021/acs.inorgchem.9b00874
AgBi0.9Sb0.1Se2,300.0,133.0,2.2,0.4635,3.8915800000000005e-08,2.5188220064724917e-05,https://doi.org/10.1021/acs.inorgchem.9b00874
AgBi0.9Sb0.1Se2,400.0,460.94,26.6,0.3989,5.65158718376e-06,0.0056671719065028835,https://doi.org/10.1021/acs.inorgchem.9b00874
AgBi0.9Sb0.1Se2,500.0,453.13,179.0,0.402,3.67534966451e-05,0.04,https://doi.org/10.1021/acs.inorgchem.9b00874
AgBi0.9Sb0.1Se2,525.0,429.69,362.6,0.4185,6.694810568586e-05,0.071,https://doi.org/10.1021/acs.inorgchem.9b00874
AgBi0.9Sb0.1Se2,550.0,250.0,237.3,0.374,1.483125e-05,0.0194,https://doi.org/10.1021/acs.inorgchem.9b00874
AgBi0.9Sb0.1Se2,575.0,75.52,174.6,0.3312,9.957910118399998e-07,0.0017288038399999998,https://doi.org/10.1021/acs.inorgchem.9b00874
AgBi0.9Sb0.1Se2,600.0,-59.9,236.0,0.335,8.467703599999999e-07,0.002,https://doi.org/10.1021/acs.inorgchem.9b00874
AgBiSe2,300.0,-526.04,6.47,0.5295,1.7903659879519998e-06,0.0010143716645620395,https://doi.org/10.1021/acs.inorgchem.9b00874
AgBiSe2,400.0,-83.33,36.0,0.476,2.499800004e-07,0.00021006722722689077,https://doi.org/10.1021/acs.inorgchem.9b00874
AgBiSe2,500.0,421.88,240.0,0.518,4.2715856255999996e-05,0.04123152148262548,https://doi.org/10.1021/acs.inorgchem.9b00874
AgBiSe2,525.0,484.3,447.0,0.537,0.00010484228103000001,0.10249943676117318,https://doi.org/10.1021/acs.inorgchem.9b00874
AgBiSe2,550.0,460.94,405.0,0.483,8.604860185799999e-05,0.1074,https://doi.org/10.1021/acs.inorgchem.9b00874
AgBiSe2,575.0,375.0,314.0,0.435,4.415625e-05,0.06,https://doi.org/10.1021/acs.inorgchem.9b00874
AgBiSe2,600.0,55.8,237.0,0.41,7.379326799999999e-07,0.0010799014829268292,https://doi.org/10.1021/acs.inorgchem.9b00874
Ag(Bi0.85Nb0.15)0.7Sb0.3Se2,326.0,-153.0,9120.0,0.7419804486140725,0.00021349008,0.0938,https://doi.org/10.1021/acs.inorgchem.9b01038
Ag(Bi0.85Nb0.15)0.7Sb0.3Se2,378.0,-163.0,8913.0,0.69069436625,0.000236809497,0.1296,https://doi.org/10.1021/acs.inorgchem.9b01038
Ag(Bi0.85Nb0.15)0.7Sb0.3Se2,478.0,-276.0,2239.0,0.6319903456744186,0.000170558064,0.129,https://doi.org/10.1021/acs.inorgchem.9b01038
Ag(Bi0.85Nb0.15)0.7Sb0.3Se2,526.0,-231.0,4467.0,0.6509825896261682,0.000238363587,0.1926,https://doi.org/10.1021/acs.inorgchem.9b01038
Ag(Bi0.85Nb0.15)0.7Sb0.3Se2,576.0,-214.0,6761.0,0.748405419454469,0.000309626756,0.2383,https://doi.org/10.1021/acs.inorgchem.9b01038
Ag(Bi0.85Nb0.15)0.7Sb0.3Se2,676.0,-228.0,7079.0,0.9373189206330066,0.000367994736,0.2654,https://doi.org/10.1021/acs.inorgchem.9b01038
Ag(Bi0.85Nb0.15)0.9Sb0.1Se2,326.0,-71.0,47661.0,0.6609659656202532,0.000240259101,0.1185,https://doi.org/10.1021/acs.inorgchem.9b01038
Ag(Bi0.85Nb0.15)0.9Sb0.1Se2,478.0,-141.0,19638.0,0.643524935462069,0.000390423078,0.29,https://doi.org/10.1021/acs.inorgchem.9b01038
Ag(Bi0.85Nb0.15)0.9Sb0.1Se2,526.0,-175.0,12523.0,0.6357701741254334,0.000383516875,0.3173,https://doi.org/10.1021/acs.inorgchem.9b01038
Ag(Bi0.85Nb0.15)0.9Sb0.1Se2,576.0,-152.0,17433.0,0.5278650521774744,0.000402772032,0.4395,https://doi.org/10.1021/acs.inorgchem.9b01038
Ag(Bi0.85Nb0.15)0.9Sb0.1Se2,676.0,-167.0,17666.0,0.6517738982857143,0.000492687074,0.511,https://doi.org/10.1021/acs.inorgchem.9b01038
Ag(Bi0.85Pb0.15)0.7Sb0.3Se2,326.0,389.19,605.0,0.5636641978981699,9.163865794050001e-05,0.053,https://doi.org/10.1021/acs.inorgchem.9b01038
Ag(Bi0.85Pb0.15)0.7Sb0.3Se2,378.0,397.3,681.0,0.5311468457152941,0.00010749400449,0.0765,https://doi.org/10.1021/acs.inorgchem.9b01038
Ag(Bi0.85Pb0.15)0.7Sb0.3Se2,478.0,421.62,766.0,0.4750928636292789,0.00013616678309040002,0.137,https://doi.org/10.1021/acs.inorgchem.9b01038
Ag(Bi0.85Pb0.15)0.7Sb0.3Se2,576.0,424.32,767.0,0.5236571988717629,0.00013809640366079998,0.1519,https://doi.org/10.1021/acs.inorgchem.9b01038
Ag(Bi0.85Pb0.15)0.9Sb0.1Se2,326.0,430.56,197.18,0.507084062379117,3.6553605723648005e-05,0.0235,https://doi.org/10.1021/acs.inorgchem.9b01038
Ag(Bi0.85Pb0.15)0.9Sb0.1Se2,378.0,436.11,289.43,0.5812251632154116,5.5047250907703004e-05,0.0358,https://doi.org/10.1021/acs.inorgchem.9b01038
Ag(Bi0.85Pb0.15)0.9Sb0.1Se2,478.0,437.5,500.0,0.5076131130714603,9.5703125e-05,0.09012,https://doi.org/10.1021/acs.inorgchem.9b01038
Ag(Bi0.85Pb0.15)0.9Sb0.1Se2,526.0,400.0,464.0,0.4274325744308231,7.424e-05,0.09136,https://doi.org/10.1021/acs.inorgchem.9b01038
Ag(Bi0.85Pb0.15)0.9Sb0.1Se2,576.0,313.89,522.0,0.46143753470983184,5.14310585562e-05,0.0642,https://doi.org/10.1021/acs.inorgchem.9b01038
Ag(Bi0.8Nb0.2)0.7Sb0.3Se2,326.0,-149.0,12303.0,0.8102209497543221,0.000273138903,0.1099,https://doi.org/10.1021/acs.inorgchem.9b01038
Ag(Bi0.8Nb0.2)0.7Sb0.3Se2,378.0,-184.0,10000.0,0.8862581717451524,0.00033856,0.1444,https://doi.org/10.1021/acs.inorgchem.9b01038
Ag(Bi0.8Nb0.2)0.7Sb0.3Se2,478.0,-225.0,2818.0,0.4930735900216919,0.00014266124999999999,0.1383,https://doi.org/10.1021/acs.inorgchem.9b01038
Ag(Bi0.8Nb0.2)0.7Sb0.3Se2,526.0,-222.0,4898.0,0.5980816525294395,0.000241393032,0.2123,https://doi.org/10.1021/acs.inorgchem.9b01038
Ag(Bi0.8Nb0.2)0.7Sb0.3Se2,576.0,-229.0,5754.0,0.57935138688,0.00030174551399999997,0.3,https://doi.org/10.1021/acs.inorgchem.9b01038
Ag(Bi0.8Nb0.2)0.9Sb0.1Se2,326.0,-70.0,50250.0,0.7740535197685632,0.000246225,0.1037,https://doi.org/10.1021/acs.inorgchem.9b01038
Ag(Bi0.8Nb0.2)0.9Sb0.1Se2,378.0,-77.0,46416.0,0.7139723774330817,0.000275200464,0.1457,https://doi.org/10.1021/acs.inorgchem.9b01038
Ag(Bi0.8Nb0.2)0.9Sb0.1Se2,478.0,-142.0,20706.0,0.6289711463977308,0.000417515784,0.3173,https://doi.org/10.1021/acs.inorgchem.9b01038
Ag(Bi0.8Nb0.2)0.9Sb0.1Se2,526.0,-170.0,14107.0,0.5294966661728394,0.00040769229999999997,0.405,https://doi.org/10.1021/acs.inorgchem.9b01038
Ag(Bi0.8Nb0.2)0.9Sb0.1Se2,576.0,-147.0,20710.0,0.41758123544467846,0.00044752239,0.6173,https://doi.org/10.1021/acs.inorgchem.9b01038
Ag(Bi0.8Nb0.2)0.9Sb0.1Se2,676.0,-156.0,23635.0,0.6091533751527495,0.00057518136,0.6383,https://doi.org/10.1021/acs.inorgchem.9b01038
Ag(Bi0.8Pb0.2)0.7Sb0.3Se2,478.0,291.8,1778.0,2.3419183469307447,0.00015139179272,0.0309,https://doi.org/10.1021/acs.inorgchem.9b01038
Ag(Bi0.8Pb0.2)0.7Sb0.3Se2,526.0,281.1,1728.0,3.264588847767273,0.00013654173888000002,0.022,https://doi.org/10.1021/acs.inorgchem.9b01038
Ag(Bi0.8Pb0.2)0.7Sb0.3Se2,576.0,251.35,1631.0,4.010259794497296,0.00010304139749749998,0.0148,https://doi.org/10.1021/acs.inorgchem.9b01038
Ag(Bi0.8Pb0.2)0.9Sb0.1Se2,326.0,130.56,412.46,0.4677606025809502,7.030757523456e-06,0.0049,https://doi.org/10.1021/acs.inorgchem.9b01038
Ag(Bi0.8Pb0.2)0.9Sb0.1Se2,378.0,152.78,538.0,0.5519613086439069,1.25578498792e-05,0.0086,https://doi.org/10.1021/acs.inorgchem.9b01038
Ag(Bi0.8Pb0.2)0.9Sb0.1Se2,478.0,219.44,681.0,0.5072804416584077,3.27928151616e-05,0.0309,https://doi.org/10.1021/acs.inorgchem.9b01038
Ag(Bi0.8Pb0.2)0.9Sb0.1Se2,526.0,183.33,709.0,0.5074603363171094,2.3829411230100003e-05,0.0247,https://doi.org/10.1021/acs.inorgchem.9b01038
Ag(Bi0.8Pb0.2)0.9Sb0.1Se2,576.0,136.11,838.0,0.6042057509111352,1.5524731099800002e-05,0.0148,https://doi.org/10.1021/acs.inorgchem.9b01038
Ag(Bi0.9Nb0.1)0.7Sb0.3Se2,326.0,-168.0,5623.0,0.5515709802985075,0.000158703552,0.0938,https://doi.org/10.1021/acs.inorgchem.9b01038
Ag(Bi0.9Nb0.1)0.7Sb0.3Se2,378.0,-179.0,6607.0,0.6232139196728972,0.000211694887,0.1284,https://doi.org/10.1021/acs.inorgchem.9b01038
Ag(Bi0.9Nb0.1)0.7Sb0.3Se2,478.0,-263.0,2089.0,0.539594934359375,0.000144494041,0.128,https://doi.org/10.1021/acs.inorgchem.9b01038
Ag(Bi0.9Nb0.1)0.7Sb0.3Se2,526.0,-274.0,2754.0,0.5611733431578948,0.000206759304,0.1938,https://doi.org/10.1021/acs.inorgchem.9b01038
Ag(Bi0.9Nb0.1)0.7Sb0.3Se2,576.0,-270.0,3090.0,0.5444831556861099,0.00022526099999999998,0.2383,https://doi.org/10.1021/acs.inorgchem.9b01038
Ag(Bi0.9Nb0.1)0.7Sb0.3Se2,676.0,-278.0,2818.0,0.5576649504242424,0.000217786312,0.264,https://doi.org/10.1021/acs.inorgchem.9b01038
Ag(Bi0.9Nb0.1)0.9Sb0.1Se2,326.0,-88.0,33333.0,0.7024259194657764,0.000258130752,0.1198,https://doi.org/10.1021/acs.inorgchem.9b01038
Ag(Bi0.9Nb0.1)0.9Sb0.1Se2,526.0,-181.0,11567.0,0.628193672114718,0.000378946487,0.3173,https://doi.org/10.1021/acs.inorgchem.9b01038
Ag(Bi0.9Nb0.1)0.9Sb0.1Se2,676.0,-154.0,21831.0,0.6849216072328768,0.000517743996,0.511,https://doi.org/10.1021/acs.inorgchem.9b01038
Ag(Bi0.9Pb0.1)0.7Sb0.3Se2,326.0,413.5,702.0,0.634191732204214,0.0001200295395,0.0617,https://doi.org/10.1021/acs.inorgchem.9b01038
Ag(Bi0.9Pb0.1)0.7Sb0.3Se2,378.0,402.7,813.0,0.6725543665190282,0.00013184200676999997,0.0741,https://doi.org/10.1021/acs.inorgchem.9b01038
Ag(Bi0.9Pb0.1)0.7Sb0.3Se2,478.0,413.5,1059.0,0.6373457799300442,0.00018107020275,0.1358,https://doi.org/10.1021/acs.inorgchem.9b01038
Ag(Bi0.9Pb0.1)0.7Sb0.3Se2,526.0,408.1,915.0,0.6184933382476852,0.00015238923315,0.1296,https://doi.org/10.1021/acs.inorgchem.9b01038
Ag(Bi0.9Pb0.1)0.7Sb0.3Se2,576.0,370.27,702.0,0.5910086120134413,9.624411077579999e-05,0.0938,https://doi.org/10.1021/acs.inorgchem.9b01038
Ag(Bi0.9Pb0.1)0.9Sb0.1Se2,326.0,561.11,197.18,0.565318832111783,6.208102512147801e-05,0.0358,https://doi.org/10.1021/acs.inorgchem.9b01038
Ag(Bi0.9Pb0.1)0.9Sb0.1Se2,378.0,538.89,272.83,0.5272733682718423,7.923049554984298e-05,0.0568,https://doi.org/10.1021/acs.inorgchem.9b01038
Ag(Bi0.9Pb0.1)0.9Sb0.1Se2,478.0,444.44,1000.0,0.5349454090696885,0.0001975269136,0.1765,https://doi.org/10.1021/acs.inorgchem.9b01038
Ag(Bi0.9Pb0.1)0.9Sb0.1Se2,526.0,483.33,316.23,0.443074466862047,7.3873822706847e-05,0.0877,https://doi.org/10.1021/acs.inorgchem.9b01038
Ag(Bi0.9Pb0.1)0.9Sb0.1Se2,576.0,366.67,355.86,0.4292570008279986,4.784426988395401e-05,0.0642,https://doi.org/10.1021/acs.inorgchem.9b01038
AgBi0.7Sb0.3Se2,326.0,-383.33,298.0,0.48226725077220267,4.37886828922e-05,0.0296,https://doi.org/10.1021/acs.inorgchem.9b01038
AgBi0.7Sb0.3Se2,378.0,-361.11,400.0,0.46944155556,5.2160172840000005e-05,0.042,https://doi.org/10.1021/acs.inorgchem.9b01038
AgBi0.7Sb0.3Se2,478.0,-327.78,1125.0,0.45492688147322824,0.00012086969444999997,0.127,https://doi.org/10.1021/acs.inorgchem.9b01038
AgBi0.7Sb0.3Se2,576.0,-275.0,2371.0,0.3946532670997326,0.000179306875,0.2617,https://doi.org/10.1021/acs.inorgchem.9b01038
AgBi0.7Sb0.3Se2,676.0,-305.56,1231.0,0.32949888614809836,0.0001149346706416,0.2358,https://doi.org/10.1021/acs.inorgchem.9b01038
AgBi0.9Sb0.1Se2,326.0,-127.78,14962.0,0.49620139549271525,0.0002442954723208,0.1605,https://doi.org/10.1021/acs.inorgchem.9b01038
AgBi0.9Sb0.1Se2,378.0,-130.56,16312.0,0.4810252280051698,0.0002780529426432,0.2185,https://doi.org/10.1021/acs.inorgchem.9b01038
AgBi0.9Sb0.1Se2,478.0,-152.78,20535.0,0.4746552801071722,0.000479322392694,0.4827,https://doi.org/10.1021/acs.inorgchem.9b01038
AgBi0.9Sb0.1Se2,526.0,-211.11,7943.0,0.49130219928120805,0.0003539991131703001,0.379,https://doi.org/10.1021/acs.inorgchem.9b01038
AgBi0.9Sb0.1Se2,576.0,-216.67,7286.0,0.38086120626064257,0.0003420477465254,0.5173,https://doi.org/10.1021/acs.inorgchem.9b01038
AgBi0.9Sb0.1Se2,676.0,-247.22,5464.0,0.4009739842857151,0.0003339472679776,0.563,https://doi.org/10.1021/acs.inorgchem.9b01038
Cu0.98Pd0.02FeS2,10.0,-18.3,3652.0,10.9,1.2230182800000002e-06,1.1220351192660552e-06,https://doi.org/10.1021/acs.jpcc.0c06490
Cu0.98Pd0.02FeS2,30.0,-47.3,5829.0,22.5,1.3041163409999996e-05,1.7388217879999995e-05,https://doi.org/10.1021/acs.jpcc.0c06490
Cu0.98Pd0.02FeS2,50.0,-62.75,7134.0,20.68,2.8090570875e-05,6.791724099371373e-05,https://doi.org/10.1021/acs.jpcc.0c06490
Cu0.98Pd0.02FeS2,70.0,-76.33,7880.0,17.16,4.5910998932000004e-05,0.00018728262967599067,https://doi.org/10.1021/acs.jpcc.0c06490
Cu0.98Pd0.02FeS2,100.0,-116.0,9306.0,13.98,0.00012522153599999999,0.0008957191416309012,https://doi.org/10.1021/acs.jpcc.0c06490
Cu0.98Pd0.02FeS2,200.0,-223.0,10746.0,9.545,0.000534387834,0.011197230675746463,https://doi.org/10.1021/acs.jpcc.0c06490
Cu0.98Pd0.02FeS2,300.0,-306.87,9305.0,7.386,0.0008762443771545001,0.035590754555422426,https://doi.org/10.1021/acs.jpcc.0c06490
Cu0.995Pd0.005FeS2,10.0,-149.6,0.054,26.25,1.20852864e-09,4.6039186285714285e-10,https://doi.org/10.1021/acs.jpcc.0c06490
Cu0.995Pd0.005FeS2,30.0,-419.85,7.27,50.0,1.281512143575e-06,7.68907286145e-07,https://doi.org/10.1021/acs.jpcc.0c06490
Cu0.995Pd0.005FeS2,50.0,-488.55,62.64,37.84,1.49509842606e-05,1.9755528885570823e-05,https://doi.org/10.1021/acs.jpcc.0c06490
Cu0.995Pd0.005FeS2,70.0,-487.0,264.2,29.43,6.26600498e-05,0.00014903851464492018,https://doi.org/10.1021/acs.jpcc.0c06490
Cu0.995Pd0.005FeS2,100.0,-450.38,1000.0,21.36,0.00020284214439999997,0.0009496355074906365,https://doi.org/10.1021/acs.jpcc.0c06490
Cu0.995Pd0.005FeS2,200.0,-395.4,3652.0,12.16,0.0005709579163199999,0.009390755202631579,https://doi.org/10.1021/acs.jpcc.0c06490
Cu0.995Pd0.005FeS2,300.0,-404.5,4217.0,7.84,0.00068998659425,0.026402548249362244,https://doi.org/10.1021/acs.jpcc.0c06490
Cu0.99Pd0.01FeS2,10.0,-61.0,20.0,20.9,7.442e-08,3.560765550239234e-08,https://doi.org/10.1021/acs.jpcc.0c06490
Cu0.99Pd0.01FeS2,30.0,-123.66,220.7,34.43,3.37489928892e-06,2.9406615935986054e-06,https://doi.org/10.1021/acs.jpcc.0c06490
Cu0.99Pd0.01FeS2,50.0,-140.46,723.4,32.5,1.427196699144e-05,2.195687229452308e-05,https://doi.org/10.1021/acs.jpcc.0c06490
Cu0.99Pd0.01FeS2,70.0,-172.5,1382.0,29.2,4.11231375e-05,9.858286386986301e-05,https://doi.org/10.1021/acs.jpcc.0c06490
Cu0.99Pd0.01FeS2,100.0,-248.85,2642.0,23.18,0.00016360934404499998,0.0007058211563632442,https://doi.org/10.1021/acs.jpcc.0c06490
Cu0.99Pd0.01FeS2,200.0,-345.0,5425.0,12.84,0.000645710625,0.010057797897196262,https://doi.org/10.1021/acs.jpcc.0c06490
Cu0.99Pd0.01FeS2,300.0,-396.0,5233.0,9.2,0.000820618128,0.026759286782608697,https://doi.org/10.1021/acs.jpcc.0c06490
Cu0.9Pd0.1FeS2,10.0,-13.0,55804.0,5.47,9.430875999999999e-06,1.7241089579524682e-05,https://doi.org/10.1021/acs.jpcc.0c06490
Cu0.9Pd0.1FeS2,30.0,-30.53,57255.0,13.4,5.336629192950001e-05,0.00011947677297649255,https://doi.org/10.1021/acs.jpcc.0c06490
Cu0.9Pd0.1FeS2,50.0,-45.8,58294.0,13.75,0.00012227982616,0.00044465391330909083,https://doi.org/10.1021/acs.jpcc.0c06490
Cu0.9Pd0.1FeS2,70.0,-56.49,56200.0,12.61,0.00017934094962,0.000995548491149881,https://doi.org/10.1021/acs.jpcc.0c06490
Cu0.9Pd0.1FeS2,100.0,-73.28,52330.0,10.68,0.000281009923072,0.0026311790549812734,https://doi.org/10.1021/acs.jpcc.0c06490
Cu0.9Pd0.1FeS2,200.0,-123.66,37855.0,7.16,0.000578870922438,0.016169578839050278,https://doi.org/10.1021/acs.jpcc.0c06490
Cu0.9Pd0.1FeS2,300.0,-168.0,27384.0,5.227,0.000772886016,0.04435925096613736,https://doi.org/10.1021/acs.jpcc.0c06490
Cu1.02Fe0.98S2,30.0,-1174.0,0.0034,77.16,4.6861384e-09,1.8219822706065318e-09,https://doi.org/10.1021/acs.jpcc.0c06490
Cu1.02Fe0.98S2,50.0,-972.73,0.165,54.25,1.561236027285e-07,1.4389272140875576e-07,https://doi.org/10.1021/acs.jpcc.0c06490
Cu1.02Fe0.98S2,70.0,-798.5,1.48,40.8,9.436513299999999e-07,1.6190096348039216e-06,https://doi.org/10.1021/acs.jpcc.0c06490
Cu1.02Fe0.98S2,100.0,-671.2,10.75,31.02,4.84297648e-06,1.561243223726628e-05,https://doi.org/10.1021/acs.jpcc.0c06490
Cu1.02Fe0.98S2,200.0,-557.25,107.46,18.07,3.336929186625e-05,0.0003693336122440509,https://doi.org/10.1021/acs.jpcc.0c06490
Cu1.02Fe0.98S2,300.0,-534.4,115.48,11.02,3.29791664128e-05,0.0008977994486243195,https://doi.org/10.1021/acs.jpcc.0c06490
CuFeS2,10.0,-97.7,1.075,11.7,1.0261186750000001e-08,8.770245085470085e-09,https://doi.org/10.1021/acs.jpcc.0c06490
CuFeS2,30.0,-306.87,26.4,29.77,2.48606679816e-06,2.5052738980450117e-06,https://doi.org/10.1021/acs.jpcc.0c06490
CuFeS2,50.0,-486.0,132.0,30.45,3.1177872e-05,5.11951921182266e-05,https://doi.org/10.1021/acs.jpcc.0c06490
CuFeS2,70.0,-508.4,407.0,27.95,0.00010519751791999998,0.00026346426670483,https://doi.org/10.1021/acs.jpcc.0c06490
CuFeS2,100.0,-473.3,1241.0,23.86,0.00027799999649,0.0011651299098491199,https://doi.org/10.1021/acs.jpcc.0c06490
CuFeS2,200.0,-375.57,5830.0,16.14,0.000822337969167,0.010190061575799257,https://doi.org/10.1021/acs.jpcc.0c06490
Co9S8,18.0,-2.5,94644551.0,27.77,0.00059152844375,0.0003834177885307886,https://doi.org/10.1021/acs.jpcc.0c11601
Co9S8,41.0,-2.2,41450510.0,33.17,0.00066,0.00024797826965330125,https://doi.org/10.1021/acs.jpcc.0c11601
Co9S8,66.0,-1.5,17339800.0,29.05,5.6e-05,8.863890877796902e-05,https://doi.org/10.1021/acs.jpcc.0c11601
Co9S8,89.0,-4.5,9728543.0,24.05,0.000204,0.0007290339551663202,https://doi.org/10.1021/acs.jpcc.0c11601
Co9S8,107.0,-4.7,6740000.0,20.27,0.00014888660000000003,0.000785933211642822,https://doi.org/10.1021/acs.jpcc.0c11601
