Repository: 953836942-dot/thermoelectric-paper

# Thermoelectric Paper Digest

This repository runs the **stock upstream `X-PG13/paper-digest`** for thermoelectric literature monitoring.

The paper-digest source code is **not modified** here. GitHub Actions checks out a pinned upstream commit and combines repository-side configuration files at runtime.

## 最简单的使用方法

正常情况下你什么都不用做：它会在每周一大约 **08:07 Australia/Brisbane** 自动运行。

如果你想现在手动跑一次：

1. 打开仓库顶部的 **Actions**。
2. 左侧点击 **Thermoelectric Paper Digest Weekly**。
3. 点击右上角 **Run workflow**。
4. `Use workflow from` 保持 **main**。历史记录旁边那些 `main` 只是分支标签，不需要点。
5. 在 `Run mode` 里选择：
   - **production**：正式运行。读取并保存历史状态，自动去掉以前已经看过的论文。平时手动运行选这个。

File: tmp_estm_export/estm.csv (part 10 of 15)
Formula,temperature(K),seebeck_coefficient(μV/K),electrical_conductivity(S/m),thermal_conductivity(W/mK),power_factor(W/mK2),ZT,reference
Co9S8,150.0,-7.2,3679062.0,15.74,0.00019072257408,0.0018175594734434562,https://doi.org/10.1021/acs.jpcc.0c11601
Co9S8,250.0,-15.0,1666700.0,11.28,0.0003750075,0.008311336436170212,https://doi.org/10.1021/acs.jpcc.0c11601
Co9S8,300.0,-19.2,1269362.0,10.0,0.00046793760768,0.0140381282304,https://doi.org/10.1021/acs.jpcc.0c11601
CoS2,41.0,-28.8,5214000.0,10.8,0.00508,0.0164178432,https://doi.org/10.1021/acs.jpcc.0c11601
CoS2,66.0,-32.6,2500000.0,14.17,0.00333,0.012375116443189838,https://doi.org/10.1021/acs.jpcc.0c11601
CoS2,89.0,-30.0,1539044.0,14.75,0.00194,0.008357791484745762,https://doi.org/10.1021/acs.jpcc.0c11601
CoS2,107.0,-27.4,1190412.0,14.12,0.00131,0.006772476437949008,https://doi.org/10.1021/acs.jpcc.0c11601
CoS2,150.0,-32.05,1000000.0,12.95,0.00124,0.011898098455598456,https://doi.org/10.1021/acs.jpcc.0c11601
CoS2,250.0,-36.97,759413.0,11.94,0.00134,0.021732646223025547,https://doi.org/10.1021/acs.jpcc.0c11601
CoS2,300.0,-40.2,667884.0,11.2,0.00133,0.028910551590000003,https://doi.org/10.1021/acs.jpcc.0c11601
SnAgSbSe2,600.0,60.0,285000.0,5.145,0.001026,0.11965014577259475,https://doi.org/10.1021/acs.jpcc.9b03329
SnAgSbSe2,650.0,71.3,236200.0,4.662,0.001200767578,0.16741718697983698,https://doi.org/10.1021/acs.jpcc.9b03329
SnAgSbSe2,700.0,86.7,190140.0,4.18,0.0014292614646000002,0.23935000603349288,https://doi.org/10.1021/acs.jpcc.9b03329
SnAgSbSe2,750.0,102.56,153061.0,3.77,0.0016099803325696001,0.3226,https://doi.org/10.1021/acs.jpcc.9b03329
SnAgSbSe2,800.0,118.2,115800.0,3.37,0.0016178695919999999,0.41,https://doi.org/10.1021/acs.jpcc.9b03329
SnTe0.15AgSbSe2,300.0,60.9,161200.0,2.19,0.0005978601719999999,0.08189865369863014,https://doi.org/10.1021/acs.jpcc.9b03329
SnTe0.15AgSbSe2,400.0,80.9,136577.0,2.163,0.0008938705153700001,0.1653019908220065,https://doi.org/10.1021/acs.jpcc.9b03329
SnTe0.15AgSbSe2,500.0,101.0,112400.0,2.01,0.0011465924,0.2852219900497513,https://doi.org/10.1021/acs.jpcc.9b03329
SnTe0.15AgSbSe2,600.0,123.3,89000.0,1.8,0.00135305721,0.45101906999999997,https://doi.org/10.1021/acs.jpcc.9b03329
SnTe0.15AgSbSe2,650.0,133.3,81500.0,1.762,0.0014481645350000003,0.5342264175652668,https://doi.org/10.1021/acs.jpcc.9b03329
SnTe0.15AgSbSe2,700.0,140.4,76870.0,1.71,0.0015152737392,0.626,https://doi.org/10.1021/acs.jpcc.9b03329
SnTe0.15AgSbSe2,800.0,146.1,76600.0,1.716,0.001635043086,0.762257848951049,https://doi.org/10.1021/acs.jpcc.9b03329
SnTe0.1AgSbSe2,300.0,53.2,206711.0,2.445,0.0005850417406400001,0.07178426265521473,https://doi.org/10.1021/acs.jpcc.9b03329
SnTe0.1AgSbSe2,400.0,70.8,170400.0,2.443,0.0008541538559999999,0.13985327155137126,https://doi.org/10.1021/acs.jpcc.9b03329
SnTe0.1AgSbSe2,500.0,90.38,138255.0,2.29,0.0011293421060219997,0.248,https://doi.org/10.1021/acs.jpcc.9b03329
SnTe0.1AgSbSe2,600.0,113.1,109350.0,2.06,0.0013987625534999997,0.41,https://doi.org/10.1021/acs.jpcc.9b03329
SnTe0.1AgSbSe2,650.0,124.85,96644.0,1.973,0.00150644052449,0.49629312768297007,https://doi.org/10.1021/acs.jpcc.9b03329
SnTe0.1AgSbSe2,700.0,134.0,89000.0,1.903,0.001598084,0.5878396216500262,https://doi.org/10.1021/acs.jpcc.9b03329
SnTe0.1AgSbSe2,750.0,140.3,84900.0,1.881,0.0016711792410000002,0.6686,https://doi.org/10.1021/acs.jpcc.9b03329
SnTe0.1AgSbSe2,800.0,143.25,83893.0,1.912,0.0017215315498124999,0.7203060877876569,https://doi.org/10.1021/acs.jpcc.9b03329
SnTe0.25AgSbSe2,300.0,65.8,133500.0,1.854,0.0005780069399999999,0.094,https://doi.org/10.1021/acs.jpcc.9b03329
SnTe0.25AgSbSe2,400.0,85.6,113800.0,1.832,0.000865,0.19,https://doi.org/10.1021/acs.jpcc.9b03329
SnTe0.25AgSbSe2,500.0,109.2,94295.0,1.71,0.0011244339288000002,0.32878185052631587,https://doi.org/10.1021/acs.jpcc.9b03329
SnTe0.25AgSbSe2,600.0,132.2,77181.0,1.608,0.0013488799880399997,0.5033134283731342,https://doi.org/10.1021/acs.jpcc.9b03329
SnTe0.25AgSbSe2,650.0,139.2,73100.0,1.59,0.00141,0.5790446852830187,https://doi.org/10.1021/acs.jpcc.9b03329
SnTe0.25AgSbSe2,700.0,142.2,71800.0,1.62,0.0014518563119999997,0.6273453199999999,https://doi.org/10.1021/acs.jpcc.9b03329
SnTe0.25AgSbSe2,750.0,143.0,71500.0,1.6595,0.0014621035,0.6607879632419404,https://doi.org/10.1021/acs.jpcc.9b03329
SnTe0.25AgSbSe2,800.0,139.5,73450.0,1.74,0.0014293553625,0.6571748793103448,https://doi.org/10.1021/acs.jpcc.9b03329
SnTe0.2AgSbSe2,300.0,64.0,125000.0,1.285,0.00056,0.131,https://doi.org/10.1021/acs.jpcc.9b03329
SnTe0.2AgSbSe2,400.0,83.585,106711.0,1.27,0.000892,0.284,https://doi.org/10.1021/acs.jpcc.9b03329
SnTe0.2AgSbSe2,500.0,104.25,89262.0,1.2,0.001108,0.466,https://doi.org/10.1021/acs.jpcc.9b03329
SnTe0.2AgSbSe2,600.0,127.925,72819.0,1.086,0.001292,0.717,https://doi.org/10.1021/acs.jpcc.9b03329
SnTe0.2AgSbSe2,650.0,137.55,68456.0,1.08,0.00137,0.83,https://doi.org/10.1021/acs.jpcc.9b03329
SnTe0.2AgSbSe2,800.0,140.377,69799.0,1.21,0.00142,0.934,https://doi.org/10.1021/acs.jpcc.9b03329
Mg0.95Li0.05Ge0.9Si0.1,300.0,239.0,13615.0,4.943,0.000777702415,0.047200227493425055,https://doi.org/10.1021/acsaem.1c00172
Mg0.95Li0.05Ge0.9Si0.1,400.0,277.2,10320.0,3.6855,0.0007929871488,0.0860656246153846,https://doi.org/10.1021/acsaem.1c00172
Mg0.95Li0.05Ge0.9Si0.1,500.0,293.3,11700.0,3.0314,0.001006491213,0.16601095417958697,https://doi.org/10.1021/acsaem.1c00172
Mg0.95Li0.05Ge0.9Si0.1,600.0,294.3,14308.0,2.6329,0.0012392515069200001,0.2824075749751225,https://doi.org/10.1021/acsaem.1c00172
Mg0.95Li0.05Ge0.9Si0.1,675.0,286.3,17240.0,2.4304,0.0014131229756,0.39246955584677423,https://doi.org/10.1021/acsaem.1c00172
Mg0.97Li0.03Ge0.8Si0.2,400.0,315.44,7308.0,3.3396,0.0007271634924288,0.08709587883923824,https://doi.org/10.1021/acsaem.1c00172
Mg0.97Li0.03Ge0.8Si0.2,500.0,325.5,8923.0,2.7658,0.00094539408075,0.17090788935389398,https://doi.org/10.1021/acsaem.1c00172
Mg0.97Li0.03Ge0.8Si0.2,600.0,319.46,12077.0,2.462,0.0012325145104531998,0.3003690927180828,https://doi.org/10.1021/acsaem.1c00172
Mg0.97Li0.03Ge0.9Si0.1,300.0,173.49,44769.0,4.918,0.0013474922862969003,0.08219757744796057,https://doi.org/10.1021/acsaem.1c00172
Mg0.97Li0.03Ge0.9Si0.1,400.0,216.78,33154.0,3.805,0.0015580247667336,0.16378709768552957,https://doi.org/10.1021/acsaem.1c00172
Mg0.97Li0.03Ge0.9Si0.1,500.0,248.99,26000.0,3.1698,0.0016118965226000002,0.2542583952615307,https://doi.org/10.1021/acsaem.1c00172
Mg0.97Li0.03Ge0.9Si0.1,600.0,253.36,28615.0,2.81,0.001836833751904,0.3922064950684698,https://doi.org/10.1021/acsaem.1c00172
Mg0.98Li0.02Ge0.8Si0.2,300.0,326.5,2308.0,4.3019,0.000246037993,0.017157859992096517,https://doi.org/10.1021/acsaem.1c00172
Mg0.98Li0.02Ge0.8Si0.2,400.0,361.07,2538.0,3.3585,0.0003308829809562,0.039408424112693165,https://doi.org/10.1021/acsaem.1c00172
Mg0.98Li0.02Ge0.8Si0.2,500.0,360.4,3846.0,2.7484,0.00049954986336,0.090880123591908,https://doi.org/10.1021/acsaem.1c00172
Mg0.98Li0.02Ge0.8Si0.2,600.0,337.5,6300.0,2.3987,0.000696,0.1794995726852045,https://doi.org/10.1021/acsaem.1c00172
Mg0.98Li0.02Ge0.8Si0.2,675.0,312.75,8692.0,2.272,0.00085018679325,0.25258630521291814,https://doi.org/10.1021/acsaem.1c00172
Mg0.98Li0.02Ge0.9Si0.1,300.0,229.0,13400.0,5.292,0.0007027094,0.039836133786848076,https://doi.org/10.1021/acsaem.1c00172
Mg0.98Li0.02Ge0.9Si0.1,400.0,272.8,11050.0,4.032,0.0008223392320000001,0.08158127301587303,https://doi.org/10.1021/acsaem.1c00172
Mg0.98Li0.02Ge0.9Si0.1,500.0,290.94,13000.0,3.3019,0.0011003990867999999,0.16663119519064779,https://doi.org/10.1021/acsaem.1c00172
Mg0.98Li0.02Ge0.9Si0.1,600.0,288.59,16538.0,2.8354,0.0013773539027977998,0.291462348056246,https://doi.org/10.1021/acsaem.1c00172
Mg0.98Li0.02Ge0.9Si0.1,675.0,281.2,19385.0,2.6835,0.0015328386343999999,0.38556589462269414,https://doi.org/10.1021/acsaem.1c00172
Mg0.99Li0.01Ge0.9Si0.1,400.0,292.28,10692.0,4.3522,0.0009133918820927999,0.08394760186506134,https://doi.org/10.1021/acsaem.1c00172
Mg0.99Li0.01Ge0.9Si0.1,500.0,317.45,10846.0,3.5,0.0010930002541149997,0.15614289344499996,https://doi.org/10.1021/acsaem.1c00172
Mg0.99Li0.01Ge0.9Si0.1,600.0,318.12,12692.0,2.9748,0.0012844346442048,0.2590630585326341,https://doi.org/10.1021/acsaem.1c00172
Mg0.99Li0.01Ge0.9Si0.1,675.0,309.06,14769.0,2.6604,0.0014107065766884,0.3579262288620771,https://doi.org/10.1021/acsaem.1c00172
(Bi0.23Sb0.77)2Te3,300.0,229.0,54942.0,0.885,0.002881213422,0.9766825159322035,https://doi.org/10.1021/acsaem.1c01830
(Bi0.23Sb0.77)2Te3,350.0,244.0,44766.0,0.88037,0.002665188576,1.0595726814861934,https://doi.org/10.1021/acsaem.1c01830
(Bi0.23Sb0.77)2Te3,400.0,241.93,37164.0,0.9346,0.0021752135617836,0.9309709230830729,https://doi.org/10.1021/acsaem.1c01830
(Bi0.23Sb0.77)2Te3,450.0,220.32,32706.0,1.0523,0.0015875787538944,0.6789037719780291,https://doi.org/10.1021/acsaem.1c01830
(Bi0.23Sb0.77)2Te3,500.0,186.74,30882.0,1.19,0.0010769117799432001,0.4524839411526051,https://doi.org/10.1021/acsaem.1c01830
Cu2.2Sn0.8Sb0.2Se3.2,300.0,46.86,217574.0,3.4865,0.00047776195661039994,0.04110959041535064,https://doi.org/10.1021/acsaem.1c01155
Cu2.2Sn0.8Sb0.2Se3.2,372.0,56.0,191450.0,3.27,0.0006003872,0.06830092917431192,https://doi.org/10.1021/acsaem.1c01155
Cu2.2Sn0.8Sb0.2Se3.2,473.0,68.57,160372.0,2.973,0.0007540442703027998,0.11996735279287735,https://doi.org/10.1021/acsaem.1c01155
Cu2.2Sn0.8Sb0.2Se3.2,523.0,75.0,146800.0,2.8,0.00082575,0.1542383035714286,https://doi.org/10.1021/acsaem.1c01155
Cu2.2Sn0.8Sb0.2Se3.2,622.0,87.43,129155.0,2.573,0.0009872614528595,0.23866172704182242,https://doi.org/10.1021/acsaem.1c01155
Cu2.2Sn0.8Sb0.2Se3.2,723.0,111.0,96140.0,2.2,0.00118454094,0.3892832271,https://doi.org/10.1021/acsaem.1c01155
Cu2.5Sn0.5Sb0.5Se3.5,300.0,28.0,532716.0,5.31,0.000417649344,0.02359600813559322,https://doi.org/10.1021/acsaem.1c01155
Cu2.5Sn0.5Sb0.5Se3.5,372.0,34.29,455113.0,5.0263,0.0005351237313632999,0.03960488392398933,https://doi.org/10.1021/acsaem.1c01155
Cu2.5Sn0.5Sb0.5Se3.5,473.0,42.86,370149.0,4.6447,0.0006799561619604,0.06924435692450948,https://doi.org/10.1021/acsaem.1c01155
Cu2.5Sn0.5Sb0.5Se3.5,523.0,46.86,335460.0,4.4803,0.0007366230614159998,0.08598840727642523,https://doi.org/10.1021/acsaem.1c01155
Cu2.5Sn0.5Sb0.5Se3.5,622.0,56.6,275600.0,4.06,0.000882901136,0.14,https://doi.org/10.1021/acsaem.1c01155
Cu2.5Sn0.5Sb0.5Se3.5,723.0,74.29,211300.0,3.486,0.00116616556633,0.24186394275863168,https://doi.org/10.1021/acsaem.1c01155
Cu2.8Sn0.2Sb0.8Se3.8,300.0,36.0,429021.0,5.74,0.000556011216,0.029059819651567943,https://doi.org/10.1021/acsaem.1c01155
Cu2.8Sn0.2Sb0.8Se3.8,372.0,44.57,370149.0,5.24,0.0007352953992501,0.05220036040477809,https://doi.org/10.1021/acsaem.1c01155
Cu2.8Sn0.2Sb0.8Se3.8,473.0,54.29,300000.0,4.5526,0.0008842212299999999,0.0918676452554584,https://doi.org/10.1021/acsaem.1c01155
Cu2.8Sn0.2Sb0.8Se3.8,523.0,58.86,267516.0,4.25,0.0009268090749936,0.11405203440509477,https://doi.org/10.1021/acsaem.1c01155
Cu2.8Sn0.2Sb0.8Se3.8,622.0,72.57,219725.0,3.743,0.0011571608166524997,0.19229335505152415,https://doi.org/10.1021/acsaem.1c01155
Cu2.8Sn0.2Sb0.8Se3.8,723.0,88.57,171808.0,3.0338,0.0013477727509791995,0.32119444226974797,https://doi.org/10.1021/acsaem.1c01155
Cu2SnSe3,300.0,181.14,1718.0,2.9054,5.637049991279998e-05,0.005820592680470845,https://doi.org/10.1021/acsaem.1c01155
Cu2SnSe3,372.0,192.57,1735.0,2.2027,6.43393605015e-05,0.010865865577045442,https://doi.org/10.1021/acsaem.1c01155
Cu2SnSe3,473.0,200.0,2133.0,1.68,8.532e-05,0.02402164285714286,https://doi.org/10.1021/acsaem.1c01155
Cu2SnSe3,523.0,204.0,2649.0,1.5033,0.000110240784,0.038352910285372174,https://doi.org/10.1021/acsaem.1c01155
Cu2SnSe3,622.0,212.57,4084.0,1.28,0.0001845396440116,0.08967473326188687,https://doi.org/10.1021/acsaem.1c01155
Cu2SnSe3,723.0,217.71,5327.0,1.1,0.0002524872501207,0.16595298348842374,https://doi.org/10.1021/acsaem.1c01155
Cu3SbSe4,300.0,380.0,4462.0,3.385,0.0006443128,0.05710305465288036,https://doi.org/10.1021/acsaem.1c01155
Cu3SbSe4,372.0,391.3,3590.0,2.35,0.0005496853271,0.0971,https://doi.org/10.1021/acsaem.1c01155
Cu3SbSe4,473.0,297.71,2623.0,1.753,0.00023247975327429993,0.057,https://doi.org/10.1021/acsaem.1c01155
Cu3SbSe4,523.0,295.4,3040.0,1.58,0.00026527392639999996,0.087,https://doi.org/10.1021/acsaem.1c01155
Cu3SbSe4,622.0,275.43,5847.0,1.36,0.00044356327161030007,0.182,https://doi.org/10.1021/acsaem.1c01155
Cu3SbSe4,723.0,244.6,7760.0,1.113,0.00046427428159999997,0.36,https://doi.org/10.1021/acsaem.1c01155
Cu5SnSbSe6.3,300.0,37.47,185345.0,2.7414,0.0002602245468105,0.02847718831369008,https://doi.org/10.1021/acsaem.1c01155
Cu5SnSbSe6.3,373.0,41.95,175862.0,2.6724,0.00030948238725500007,0.04319597756552725,https://doi.org/10.1021/acsaem.1c01155
Cu5SnSbSe6.3,473.0,51.95,148276.0,2.3793,0.00040016763949,0.0795525127049006,https://doi.org/10.1021/acsaem.1c01155
Cu5SnSbSe6.3,573.0,65.17,124138.0,2.2845,0.0005272300873882001,0.13224024516237193,https://doi.org/10.1021/acsaem.1c01155
Cu5SnSbSe6.3,673.0,83.12,101724.0,2.0603,0.0007028044429056,0.22957209633328587,https://doi.org/10.1021/acsaem.1c01155
Cu5SnSbSe6.3,723.0,93.87,80769.0,1.86,0.0007117022546361,0.298,https://doi.org/10.1021/acsaem.1c01155
Cu5SnSbSe6.58,300.0,30.34,336207.0,4.1709,0.0003094837883292,0.022260216379860462,https://doi.org/10.1021/acsaem.1c01155
Cu5SnSbSe6.58,373.0,35.52,296552.0,3.9573,0.00037415088046080004,0.035266034521486474,https://doi.org/10.1021/acsaem.1c01155
Cu5SnSbSe6.58,473.0,45.52,246552.0,3.6239,0.0005108731012608,0.06668036559959116,https://doi.org/10.1021/acsaem.1c01155
Cu5SnSbSe6.58,573.0,55.86,204310.0,3.3846,0.000637516583676,0.10792915040074101,https://doi.org/10.1021/acsaem.1c01155
Cu5SnSbSe6.58,673.0,71.49,164655.0,2.9487,0.0008415220835654997,0.1920657788990339,https://doi.org/10.1021/acsaem.1c01155
Cu5SnSbSe6.58,723.0,78.62,141379.0,2.5983,0.0008738783589676001,0.2431643973111553,https://doi.org/10.1021/acsaem.1c01155
Cu5SnSbSe6.79,300.0,30.34,443478.0,4.724,0.0004082284172568,0.025924751307586792,https://doi.org/10.1021/acsaem.1c01155
Cu5SnSbSe6.79,373.0,37.59,385345.0,4.517,0.0005444956062945,0.04496277643299724,https://doi.org/10.1021/acsaem.1c01155
Cu5SnSbSe6.79,473.0,47.47,316379.0,4.172,0.0007129287233411,0.08082820856671627,https://doi.org/10.1021/acsaem.1c01155
Cu5SnSbSe6.79,573.0,56.44,260345.0,3.819,0.0008293221243919999,0.12443089219078711,https://doi.org/10.1021/acsaem.1c01155
Cu5SnSbSe6.79,673.0,66.67,210345.0,3.44,0.0009349601556705,0.18291516999018792,https://doi.org/10.1021/acsaem.1c01155
Cu5SnSbSe6.79,723.0,76.9,175862.0,3.164,0.00103997928182,0.23764381186974085,https://doi.org/10.1021/acsaem.1c01155
Cu5SnSbSe7,300.0,28.62,527826.0,5.267,0.0004323445990344,0.02462566540921208,https://doi.org/10.1021/acsaem.1c01155
Cu5SnSbSe7,373.0,34.25,457391.0,5.034,0.0005365482299375,0.0397561560919125,https://doi.org/10.1021/acsaem.1c01155
Cu5SnSbSe7,473.0,43.79,370500.0,4.629,0.00071045749905,0.07259589480463384,https://doi.org/10.1021/acsaem.1c01155
Cu5SnSbSe7,573.0,52.53,303478.0,4.2845,0.0008374174663302001,0.11199444700833343,https://doi.org/10.1021/acsaem.1c01155
Cu5SnSbSe7,673.0,64.83,242609.0,3.802,0.0010196683775001,0.1804936396784764,https://doi.org/10.1021/acsaem.1c01155
Cu5SnSbSe7,723.0,74.71,206957.0,3.474,0.0011551479005836997,0.24040642835982004,https://doi.org/10.1021/acsaem.1c01155
Er0.01(Bi0.23Sb0.77)1.99Te3,300.0,241.24,57647.0,0.862,0.0033548673324272004,1.1675872386637587,https://doi.org/10.1021/acsaem.1c01830
Er0.01(Bi0.23Sb0.77)1.99Te3,350.0,241.79,46228.0,0.8607,0.0027026000167347996,1.0990008200966421,https://doi.org/10.1021/acsaem.1c01830
Er0.01(Bi0.23Sb0.77)1.99Te3,400.0,242.89,38353.0,0.928,0.0022626564096913,0.9752829352117672,https://doi.org/10.1021/acsaem.1c01830
Er0.01(Bi0.23Sb0.77)1.99Te3,450.0,222.11,33471.0,1.0726,0.0016512198926391,0.6927549428375863,https://doi.org/10.1021/acsaem.1c01830
Er0.01(Bi0.23Sb0.77)1.99Te3,500.0,195.83,31000.0,1.2604,0.0011888310559000001,0.4716086384877817,https://doi.org/10.1021/acsaem.1c01830
Er0.02(Bi0.23Sb0.77)1.98Te3,300.0,225.0,60650.0,0.813,0.00307040625,1.1329912361623615,https://doi.org/10.1021/acsaem.1c01830
Er0.02(Bi0.23Sb0.77)1.98Te3,350.0,236.15,49561.0,0.8009,0.0027638594899225,1.207829718407885,https://doi.org/10.1021/acsaem.1c01830
Er0.02(Bi0.23Sb0.77)1.98Te3,400.0,237.52,40731.0,0.8449,0.0022978699295424,1.0878778220108418,https://doi.org/10.1021/acsaem.1c01830
Er0.02(Bi0.23Sb0.77)1.98Te3,450.0,222.11,35000.0,0.9486,0.0017266498235000002,0.8190938441650855,https://doi.org/10.1021/acsaem.1c01830
Er0.02(Bi0.23Sb0.77)1.98Te3,500.0,192.39,31784.0,1.0794,0.0011764501821863998,0.5449556152429127,https://doi.org/10.1021/acsaem.1c01830
Er0.03(Bi0.23Sb0.77)1.97Te3,300.0,216.5,62300.0,0.84,0.002920141175,1.05,https://doi.org/10.1021/acsaem.1c01830
Er0.03(Bi0.23Sb0.77)1.97Te3,350.0,235.73,50322.0,0.8243,0.0027963247447937998,1.1873270176851023,https://doi.org/10.1021/acsaem.1c01830
Er0.03(Bi0.23Sb0.77)1.97Te3,400.0,234.63,41140.0,0.8682,0.002264807886066,1.043449843845197,https://doi.org/10.1021/acsaem.1c01830
Er0.03(Bi0.23Sb0.77)1.97Te3,450.0,221.42,35526.0,0.985,0.0017417266794264,0.7957126961846497,https://doi.org/10.1021/acsaem.1c01830
Er0.03(Bi0.23Sb0.77)1.97Te3,500.0,196.9,31600.0,1.122,0.001225119676,0.5459535098039214,https://doi.org/10.1021/acsaem.1c01830
Nb0.75Ta0.25CoSn0.9Sb0.1,338.0,-105.0,121986.0,4.603,0.00134489565,0.09875618720399738,https://doi.org/10.1021/acsaem.1c02293
Nb0.75Ta0.25CoSn0.9Sb0.1,430.0,-120.0,116028.0,4.49,0.0016708032,0.160010106013363,https://doi.org/10.1021/acsaem.1c02293
Nb0.75Ta0.25CoSn0.9Sb0.1,530.0,-134.04,105957.0,4.3454,0.0019036999205711996,0.23219058266275505,https://doi.org/10.1021/acsaem.1c02293
Nb0.75Ta0.25CoSn0.9Sb0.1,628.0,-149.23,96028.0,4.1856,0.0021385044670011997,0.3208574171628329,https://doi.org/10.1021/acsaem.1c02293
Nb0.75Ta0.25CoSn0.9Sb0.1,728.0,-160.95,87234.0,3.9063,0.0022597882646849996,0.42114682863340747,https://doi.org/10.1021/acsaem.1c02293
Nb0.75Ta0.25CoSn0.9Sb0.1,826.0,-172.76,80426.0,3.7216,0.0024003958114975996,0.5327619680505743,https://doi.org/10.1021/acsaem.1c02293
Nb0.75Ta0.25CoSn0.9Sb0.1,924.0,-181.9,73475.0,3.5567,0.0024311121447499998,0.6315819781676835,https://doi.org/10.1021/acsaem.1c02293
Nb0.85Ta0.15CoSn0.9Sb0.1,338.0,-103.27,125957.0,4.9794,0.0013432927236052999,0.09118225902289259,https://doi.org/10.1021/acsaem.1c02293
Nb0.85Ta0.15CoSn0.9Sb0.1,430.0,-114.42,121135.0,4.804,0.0015858917158140002,0.14195117356370107,https://doi.org/10.1021/acsaem.1c02293
Nb0.85Ta0.15CoSn0.9Sb0.1,530.0,-130.29,111915.0,4.696,0.0018998113030514999,0.21441652270385328,https://doi.org/10.1021/acsaem.1c02293
Nb0.85Ta0.15CoSn0.9Sb0.1,628.0,-143.24,102837.0,4.428,0.0021099784680912,0.29924717207797513,https://doi.org/10.1021/acsaem.1c02293
Nb0.85Ta0.15CoSn0.9Sb0.1,728.0,-154.1,93617.0,4.263,0.00222310511177,0.3796435658851888,https://doi.org/10.1021/acsaem.1c02293
Nb0.85Ta0.15CoSn0.9Sb0.1,826.0,-163.24,85957.0,4.124,0.0022905217598032,0.4587708471380804,https://doi.org/10.1021/acsaem.1c02293
Nb0.85Ta0.15CoSn0.9Sb0.1,924.0,-171.24,78865.0,3.964,0.0023125692468240005,0.5390549909347568,https://doi.org/10.1021/acsaem.1c02293
Nb0.8Ta0.2CoSn0.9Sb0.1,338.0,-104.23,122979.0,4.9175,0.0013360306849491,0.09183088388668953,https://doi.org/10.1021/acsaem.1c02293
Nb0.8Ta0.2CoSn0.9Sb0.1,430.0,-116.15,118156.0,4.7268,0.0015940216233100001,0.14500916011324788,https://doi.org/10.1021/acsaem.1c02293
Nb0.8Ta0.2CoSn0.9Sb0.1,530.0,-131.15,109078.0,4.49,0.001876176777655,0.22146407397709356,https://doi.org/10.1021/acsaem.1c02293
Nb0.8Ta0.2CoSn0.9Sb0.1,628.0,-145.19,99574.0,4.3454,0.0020990334720214,0.3033536660444238,https://doi.org/10.1021/acsaem.1c02293
Nb0.8Ta0.2CoSn0.9Sb0.1,728.0,-156.19,90364.0,4.1856,0.0022044583440604,0.38342069822151453,https://doi.org/10.1021/acsaem.1c02293
Nb0.8Ta0.2CoSn0.9Sb0.1,826.0,-165.14,82411.0,4.0,0.0022474484784555998,0.4640981108010814,https://doi.org/10.1021/acsaem.1c02293
Nb0.8Ta0.2CoSn0.9Sb0.1,924.0,-173.9,74894.0,3.8557,0.00226488518174,0.5427688637414114,https://doi.org/10.1021/acsaem.1c02293
Nb0.95Ta0.05CoSn0.9Sb0.1,338.0,-89.3,140000.0,5.562,0.0011164286,0.06784481603739662,https://doi.org/10.1021/acsaem.1c02293
Nb0.95Ta0.05CoSn0.9Sb0.1,430.0,-102.885,135035.0,5.245,0.0014293891216878751,0.117185380805679,https://doi.org/10.1021/acsaem.1c02293
Nb0.95Ta0.05CoSn0.9Sb0.1,530.0,-119.04,127092.0,4.9583,0.0018009599311872002,0.19250726328161188,https://doi.org/10.1021/acsaem.1c02293
Nb0.95Ta0.05CoSn0.9Sb0.1,628.0,-133.27,117021.0,4.766,0.0020783974480509003,0.2738635328107355,https://doi.org/10.1021/acsaem.1c02293
Nb0.95Ta0.05CoSn0.9Sb0.1,728.0,-145.14,106099.0,4.552,0.0022350411739403995,0.3574494671855472,https://doi.org/10.1021/acsaem.1c02293
Nb0.95Ta0.05CoSn0.9Sb0.1,826.0,-157.0,97440.0,4.344,0.00240179856,0.45669558254143644,https://doi.org/10.1021/acsaem.1c02293
Nb0.95Ta0.05CoSn0.9Sb0.1,924.0,-167.05,88227.0,4.237,0.0024620364144675,0.5369180191097404,https://doi.org/10.1021/acsaem.1c02293
Nb0.9Ta0.1CoSn0.9Sb0.1,338.0,-100.96,134326.0,5.32,0.0013691743868415997,0.08698889901362042,https://doi.org/10.1021/acsaem.1c02293
Nb0.9Ta0.1CoSn0.9Sb0.1,430.0,-111.1,129362.0,5.015,0.00159674233202,0.13690911321407775,https://doi.org/10.1021/acsaem.1c02293
Nb0.9Ta0.1CoSn0.9Sb0.1,530.0,-125.77,121135.0,4.8093,0.0019161246834415,0.2111629722046857,https://doi.org/10.1021/acsaem.1c02293
Nb0.9Ta0.1CoSn0.9Sb0.1,628.0,-139.05,112199.0,4.536,0.0021693567255975004,0.30034303872910717,https://doi.org/10.1021/acsaem.1c02293
Nb0.9Ta0.1CoSn0.9Sb0.1,728.0,-150.86,101135.0,4.3505,0.0023017051294460006,0.385160633085091,https://doi.org/10.1021/acsaem.1c02293
Nb0.9Ta0.1CoSn0.9Sb0.1,826.0,-163.05,90496.0,4.206,0.0024058635350400004,0.47247819304399435,https://doi.org/10.1021/acsaem.1c02293
Nb0.9Ta0.1CoSn0.9Sb0.1,924.0,-173.9,83900.0,4.09,0.002537237519,0.573204759793643,https://doi.org/10.1021/acsaem.1c02293
NbCoSn0.9Sb0.1,338.0,-85.7,149078.0,6.708,0.00109490188022,0.05516947458472867,https://doi.org/10.1021/acsaem.1c02293
NbCoSn0.9Sb0.1,430.0,-99.62,140000.0,6.177,0.0013893802160000002,0.09671903721547678,https://doi.org/10.1021/acsaem.1c02293
NbCoSn0.9Sb0.1,530.0,-115.05,130000.0,5.792,0.0017207453249999997,0.1574577041177486,https://doi.org/10.1021/acsaem.1c02293
NbCoSn0.9Sb0.1,628.0,-129.23,120993.0,5.3958,0.0020206306381497,0.2351747731120522,https://doi.org/10.1021/acsaem.1c02293
NbCoSn0.9Sb0.1,728.0,-140.0,110000.0,5.0625,0.002156,0.3100381234567901,https://doi.org/10.1021/acsaem.1c02293
NbCoSn0.9Sb0.1,826.0,-153.27,99858.0,4.7708,0.0023458334696082,0.40614958621119585,https://doi.org/10.1021/acsaem.1c02293
NbCoSn0.9Sb0.1,924.0,-160.0,90780.0,4.526,0.002323968,0.4744468475475033,https://doi.org/10.1021/acsaem.1c02293
Sn1.03Se0.08Te0.92,323.0,12.63,557018.0,6.308,8.885378460420001e-05,0.004549741982745181,https://doi.org/10.1021/acsaem.1c02442
Sn1.03Se0.08Te0.92,423.0,26.17,387719.0,5.4277,0.0002655366850391,0.02069421997743783,https://doi.org/10.1021/acsaem.1c02442
Sn1.03Se0.08Te0.92,523.0,49.17,258772.0,4.3836,0.0006256301920308,0.07464289406700163,https://doi.org/10.1021/acsaem.1c02442
Sn1.03Se0.08Te0.92,623.0,91.57,154386.0,3.4403,0.0012945366296513998,0.23442616058855975,https://doi.org/10.1021/acsaem.1c02442
Sn1.03Se0.08Te0.92,723.0,129.7,89474.0,2.695,0.0015051396806599997,0.4037907195239999,https://doi.org/10.1021/acsaem.1c02442
Sn1.03Se0.08Te0.92,823.0,157.2,65800.0,2.52,0.0016260390719999996,0.54,https://doi.org/10.1021/acsaem.1c02442
Sn1.03Se0.12Te0.865Br0.015,323.0,18.27,492105.0,4.5849,0.000176,0.011571976069838707,https://doi.org/10.1021/acsaem.1c02442
Sn1.03Se0.12Te0.865Br0.015,423.0,31.8,355263.0,3.8805,0.00035925615612,0.03916128180357171,https://doi.org/10.1021/acsaem.1c02442
Sn1.03Se0.12Te0.865Br0.015,523.0,56.0,243860.0,3.1,0.00076474496,0.142,https://doi.org/10.1021/acsaem.1c02442
Sn1.03Se0.12Te0.865Br0.015,623.0,103.31,140351.0,2.434,0.001478,0.413,https://doi.org/10.1021/acsaem.1c02442
Sn1.03Se0.12Te0.865Br0.015,723.0,144.2,80702.0,2.0818,0.001684,0.572,https://doi.org/10.1021/acsaem.1c02442
Sn1.03Se0.12Te0.865Br0.015,823.0,164.5,63158.0,2.107,0.0017090712695,0.6675679424767441,https://doi.org/10.1021/acsaem.1c02442
Sn1.03Se0.12Te0.875Br0.005,323.0,21.2,561404.0,4.962,0.00025231741376,0.016424531367287384,https://doi.org/10.1021/acsaem.1c02442
Sn1.03Se0.12Te0.875Br0.005,423.0,34.74,390351.0,4.195,0.0004711019745276,0.04750325035165072,https://doi.org/10.1021/acsaem.1c02442
Sn1.03Se0.12Te0.875Br0.005,523.0,62.93,256140.0,3.34,0.000853,0.148,https://doi.org/10.1021/acsaem.1c02442
Sn1.03Se0.12Te0.875Br0.005,623.0,120.0,145614.0,2.597,0.0017,0.458,https://doi.org/10.1021/acsaem.1c02442
Sn1.03Se0.12Te0.875Br0.005,723.0,151.13,84211.0,2.182,0.001842,0.6103418881759854,https://doi.org/10.1021/acsaem.1c02442
Sn1.03Se0.12Te0.875Br0.005,823.0,163.0,66667.0,2.2,0.001771275523,0.6626180706495454,https://doi.org/10.1021/acsaem.1c02442
Sn1.03Se0.12Te0.87Br0.01,323.0,20.75,609649.0,4.61,0.0002624919975625,0.018391521738110084,https://doi.org/10.1021/acsaem.1c02442
Sn1.03Se0.12Te0.87Br0.01,423.0,33.2,450000.0,3.9182,0.0004960080000000001,0.053547900566586704,https://doi.org/10.1021/acsaem.1c02442
Sn1.03Se0.12Te0.87Br0.01,523.0,56.17,324561.0,3.201,0.000798,0.143,https://doi.org/10.1021/acsaem.1c02442
Sn1.03Se0.12Te0.87Br0.01,623.0,103.08,200000.0,2.5094,0.00164,0.453,https://doi.org/10.1021/acsaem.1c02442
Sn1.03Se0.12Te0.87Br0.01,723.0,144.14,110526.0,2.107,0.002004,0.676,https://doi.org/10.1021/acsaem.1c02442
Sn1.03Se0.12Te0.87Br0.01,823.0,164.66,80802.0,2.17,0.001908,0.75,https://doi.org/10.1021/acsaem.1c02442
Sn1.03Se0.12Te0.88,323.0,13.53,528947.0,5.1635,9.682951387229998e-05,0.0060571188110299014,https://doi.org/10.1021/acsaem.1c02442
Sn1.03Se0.12Te0.88,423.0,26.62,369298.0,4.459,0.0002616935736712,0.024825382745664412,https://doi.org/10.1021/acsaem.1c02442
Sn1.03Se0.12Te0.88,523.0,49.62,247500.0,3.654,0.0006093807389999998,0.08722116215024629,https://doi.org/10.1021/acsaem.1c02442
Sn1.03Se0.12Te0.88,623.0,88.2,150000.0,2.887,0.001166886,0.2518080976792518,https://doi.org/10.1021/acsaem.1c02442
Sn1.03Se0.12Te0.88,723.0,135.0,85088.0,2.296,0.0015507288,0.48831747491289207,https://doi.org/10.1021/acsaem.1c02442
Sn1.03Se0.12Te0.88,823.0,152.5,64050.0,2.23,0.0014895628125,0.5497355133127803,https://doi.org/10.1021/acsaem.1c02442
Sn1.03Se0.15Te0.85,323.0,10.83,517391.0,4.874,6.068422125989999e-05,0.00402154359190556,https://doi.org/10.1021/acsaem.1c02442
Sn1.03Se0.15Te0.85,423.0,25.7,361739.0,4.283,0.00023892499211,0.02359684138746906,https://doi.org/10.1021/acsaem.1c02442
Sn1.03Se0.15Te0.85,523.0,48.72,242609.0,3.5283,0.0005758660385855998,0.08536063775196802,https://doi.org/10.1021/acsaem.1c02442
Sn1.03Se0.15Te0.85,623.0,88.88,144737.0,2.786,0.0011433722788927998,0.25567872568205824,https://doi.org/10.1021/acsaem.1c02442
Sn1.03Se0.15Te0.85,723.0,129.85,85088.0,2.245,0.00143467068248,0.4620342554267438,https://doi.org/10.1021/acsaem.1c02442
Sn1.03Se0.15Te0.85,823.0,149.33,63158.0,2.172,0.0014083885936262,0.528,https://doi.org/10.1021/acsaem.1c02442
Sn1.03Te,323.0,14.2,634211.0,9.176,0.00012788230604,0.0045015240683217075,https://doi.org/10.1021/acsaem.1c02442
Sn1.03Te,423.0,27.07,434211.0,7.855,0.0003181832642139,0.01713450296148691,https://doi.org/10.1021/acsaem.1c02442
Sn1.03Te,523.0,48.72,286957.0,6.283,0.0006811321543487999,0.05669777442693336,https://doi.org/10.1021/acsaem.1c02442
Sn1.03Te,623.0,85.9,173900.0,4.9497,0.0012831750590000003,0.16150838672182155,https://doi.org/10.1021/acsaem.1c02442
Sn1.03Te,723.0,126.9,98200.0,3.704,0.001581374502,0.3086754225016198,https://doi.org/10.1021/acsaem.1c02442
Sn1.03Te,823.0,149.0,70200.0,2.86,0.0015585102,0.44848038272727275,https://doi.org/10.1021/acsaem.1c02442
(Ag0.05Sb0.05Sn0.9)(S0.05Se0.05Te0.9),303.0,49.31,273832.0,3.392,0.0006658159634152001,0.05947589531686487,https://doi.org/10.1021/acsaem.1c02448
(Ag0.05Sb0.05Sn0.9)(S0.05Se0.05Te0.9),434.0,68.32,201869.0,3.176,0.0009422482662655999,0.12875810691412792,https://doi.org/10.1021/acsaem.1c02448
(Ag0.05Sb0.05Sn0.9)(S0.05Se0.05Te0.9),594.0,106.93,137383.0,2.5,0.0015708406428367,0.3732317367379999,https://doi.org/10.1021/acsaem.1c02448
(Ag0.05Sb0.05Sn0.9)(S0.05Se0.05Te0.9),755.0,140.0,101800.0,2.15,0.00199528,0.7006680930232558,https://doi.org/10.1021/acsaem.1c02448
(Ag0.05Sb0.05Sn0.9)(S0.05Se0.05Te0.9),823.0,146.53,95413.0,2.07,0.0020486164253917,0.8,https://doi.org/10.1021/acsaem.1c02448
(Ag0.15Sb0.15Sn0.7)(S0.15Se0.15Te0.7),303.0,77.03,81308.0,1.2703,0.0004824508481372,0.11507723135131198,https://doi.org/10.1021/acsaem.1c02448
(Ag0.15Sb0.15Sn0.7)(S0.15Se0.15Te0.7),432.0,113.1,64206.0,1.189,0.00082129811166,0.29840267807999993,https://doi.org/10.1021/acsaem.1c02448
(Ag0.15Sb0.15Sn0.7)(S0.15Se0.15Te0.7),593.0,138.02,53271.0,1.0676,0.0010147870012284,0.5636649416714512,https://doi.org/10.1021/acsaem.1c02448
(Ag0.15Sb0.15Sn0.7)(S0.15Se0.15Te0.7),753.0,143.6,55140.0,1.189,0.0011370397343999999,0.7200932884804035,https://doi.org/10.1021/acsaem.1c02448
(Ag0.15Sb0.15Sn0.7)(S0.15Se0.15Te0.7),823.0,140.8,61700.0,1.2703,0.0012231802880000003,0.792472153840825,https://doi.org/10.1021/acsaem.1c02448
(Ag0.1Sb0.1Sn0.8)(S0.1Se0.1Te0.8),303.0,60.79,145794.0,1.811,0.0005387706612353999,0.09014219235468039,https://doi.org/10.1021/acsaem.1c02448
(Ag0.1Sb0.1Sn0.8)(S0.1Se0.1Te0.8),434.0,98.02,112150.0,1.7027,0.00107752827286,0.27465042016869673,https://doi.org/10.1021/acsaem.1c02448
(Ag0.1Sb0.1Sn0.8)(S0.1Se0.1Te0.8),593.0,129.9,82710.0,1.392,0.0013956493671,0.5945546513579743,https://doi.org/10.1021/acsaem.1c02448
(Ag0.1Sb0.1Sn0.8)(S0.1Se0.1Te0.8),755.0,146.14,71963.0,1.4324,0.0015369065659147996,0.810084094712143,https://doi.org/10.1021/acsaem.1c02448
(Ag0.1Sb0.1Sn0.8)(S0.1Se0.1Te0.8),825.0,148.5,79907.0,1.5,0.00176212914075,0.9691710274124999,https://doi.org/10.1021/acsaem.1c02448
Bi0.825Ba0.175CuSeO,319.0,151.28,24279.0,0.7669,0.000768,0.3194575563958795,https://doi.org/10.1021/acsaem.1c02720
Bi0.825Ba0.175CuSeO,420.0,162.82,19519.0,0.6819,0.0007102,0.43743070831500225,https://doi.org/10.1021/acsaem.1c02720
Bi0.825Ba0.175CuSeO,522.0,176.92,16058.0,0.63,0.0007074,0.539,https://doi.org/10.1021/acsaem.1c02720
Bi0.825Ba0.175CuSeO,623.0,191.67,13413.0,0.6047,0.0006947,0.6314,https://doi.org/10.1021/acsaem.1c02720
Bi0.825Ba0.175CuSeO,725.0,201.28,11635.0,0.5858,0.000672,0.6863,https://doi.org/10.1021/acsaem.1c02720
Bi0.825Ba0.175CuSeO,825.0,208.97,10577.0,0.5528,0.000661,0.7824,https://doi.org/10.1021/acsaem.1c02720
Bi0.875Ba0.125CuSeO,319.0,175.0,18942.0,0.9559,0.00058009875,0.1935887658227848,https://doi.org/10.1021/acsaem.1c02720
Bi0.875Ba0.125CuSeO,420.0,178.2,15000.0,0.859,0.000527,0.25767171129220023,https://doi.org/10.1021/acsaem.1c02720
Bi0.875Ba0.125CuSeO,522.0,192.95,12452.0,0.7827,0.0004903,0.32699195093905714,https://doi.org/10.1021/acsaem.1c02720
Bi0.875Ba0.125CuSeO,623.0,207.1,10770.0,0.7433,0.00048,0.4023140051123369,https://doi.org/10.1021/acsaem.1c02720
Bi0.875Ba0.125CuSeO,725.0,212.82,9471.0,0.718,0.000475,0.47963091922005574,https://doi.org/10.1021/acsaem.1c02720
Bi0.875Ba0.125CuSeO,825.0,200.64,8702.0,0.6913,0.0004645,0.5543360335599595,https://doi.org/10.1021/acsaem.1c02720
Bi0.8Ba0.2CuSeO,319.0,178.4,22596.0,0.8866,0.0007495,0.26967121588089327,https://doi.org/10.1021/acsaem.1c02720
Bi0.8Ba0.2CuSeO,420.0,180.25,17500.0,0.8047,0.0007,0.36535354790605196,https://doi.org/10.1021/acsaem.1c02720
Bi0.8Ba0.2CuSeO,522.0,189.5,13510.0,0.743,0.00065,0.45666218034993267,https://doi.org/10.1021/acsaem.1c02720
Bi0.8Ba0.2CuSeO,623.0,202.47,11731.0,0.7087,0.000613,0.5388725836037815,https://doi.org/10.1021/acsaem.1c02720
Bi0.8Ba0.2CuSeO,725.0,211.11,10673.0,0.6945,0.000581,0.6065154787616991,https://doi.org/10.1021/acsaem.1c02720
Bi0.8Ba0.2CuSeO,825.0,219.14,10000.0,0.6882,0.000566,0.6785091543156059,https://doi.org/10.1021/acsaem.1c02720
Bi0.95Ba0.05CuSeO,319.0,232.1,6796.0,0.93,0.0003661033063599999,0.125577370676172,https://doi.org/10.1021/acsaem.1c02720
Bi0.95Ba0.05CuSeO,420.0,252.0,5000.0,0.767,0.00031752,0.17387014341590612,https://doi.org/10.1021/acsaem.1c02720
Bi0.95Ba0.05CuSeO,522.0,264.0,4275.0,0.695,0.0002979504,0.22378432920863311,https://doi.org/10.1021/acsaem.1c02720
Bi0.95Ba0.05CuSeO,623.0,273.0,4130.0,0.65,0.00030780476999999997,0.302,https://doi.org/10.1021/acsaem.1c02720
Bi0.95Ba0.05CuSeO,725.0,281.0,4175.0,0.625,0.000329662175,0.382408123,https://doi.org/10.1021/acsaem.1c02720
Bi0.95Ba0.05CuSeO,825.0,289.5,3930.0,0.6,0.0003293742825,0.45288963843749996,https://doi.org/10.1021/acsaem.1c02720
BiCuSeO,319.0,427.56,777.0,0.7843,0.00014204146914720002,0.05777282756337729,https://doi.org/10.1021/acsaem.1c02720
BiCuSeO,420.0,421.15,874.0,0.6898,0.00015501903986499997,0.09438677405523338,https://doi.org/10.1021/acsaem.1c02720
BiCuSeO,522.0,398.1,971.0,0.578,0.00015388758531,0.14,https://doi.org/10.1021/acsaem.1c02720
BiCuSeO,623.0,358.97,1699.0,0.5496,0.00021893222406910002,0.24817098907396162,https://doi.org/10.1021/acsaem.1c02720
BiCuSeO,725.0,318.59,2864.0,0.5402,0.00029069482031839994,0.363,https://doi.org/10.1021/acsaem.1c02720
BiCuSeO,825.0,320.5,2816.0,0.532,0.000289260224,0.4,https://doi.org/10.1021/acsaem.1c02720
Ag0.01Cu1.965S0.5Se0.5,300.0,120.0,5147.0,0.4522,7.41168e-05,0.04917080937638213,https://doi.org/10.1021/acsaem.1c03064
Ag0.01Cu1.965S0.5Se0.5,375.0,136.0,7059.0,0.622,0.000130563264,0.07871579421221864,https://doi.org/10.1021/acsaem.1c03064
Ag0.01Cu1.965S0.5Se0.5,475.0,120.74,10221.0,0.726,0.0001490032466196,0.09748835006103307,https://doi.org/10.1021/acsaem.1c03064
Ag0.01Cu1.965S0.5Se0.5,578.0,112.44,37426.0,0.92,0.0004731676962336,0.306,https://doi.org/10.1021/acsaem.1c03064
Ag0.01Cu1.965S0.5Se0.5,673.0,168.93,38529.0,0.9065,0.0010995153616521,0.8162976705922376,https://doi.org/10.1021/acsaem.1c03064
Ag0.01Cu1.965S0.5Se0.5,772.0,192.05,32500.0,0.8957,0.0011987040812500003,1.033157921988389,https://doi.org/10.1021/acsaem.1c03064
Ag0.02Cu1.955S0.5Se0.5,300.0,141.15,4191.0,0.4457,8.34986445975e-05,0.05620281215896344,https://doi.org/10.1021/acsaem.1c03064
Ag0.02Cu1.955S0.5Se0.5,375.0,151.0,5809.0,0.6326,0.000142,0.07851585263199493,https://doi.org/10.1021/acsaem.1c03064
Ag0.02Cu1.955S0.5Se0.5,475.0,135.74,7279.0,0.6913,0.000187,0.12848980182265296,https://doi.org/10.1021/acsaem.1c03064
Ag0.02Cu1.955S0.5Se0.5,578.0,149.5,24853.0,0.8413,0.000755,0.5187091406157138,https://doi.org/10.1021/acsaem.1c03064
Ag0.02Cu1.955S0.5Se0.5,673.0,180.98,27574.0,0.8283,0.001125,0.914070988772184,https://doi.org/10.1021/acsaem.1c03064
Ag0.02Cu1.955S0.5Se0.5,772.0,206.3,23088.0,0.7609,0.0011935,1.2109107635694571,https://doi.org/10.1021/acsaem.1c03064
Ag0.03Cu1.945S0.5Se0.5,300.0,144.59,3235.0,0.313,6.76317773035e-05,0.06482278974776358,https://doi.org/10.1021/acsaem.1c03064
Ag0.03Cu1.945S0.5Se0.5,375.0,155.16,4706.0,0.6,0.0001132951880736,0.070809492546,https://doi.org/10.1021/acsaem.1c03064
Ag0.03Cu1.945S0.5Se0.5,475.0,166.23,6176.0,0.6717,0.00017065778207039998,0.0826,https://doi.org/10.1021/acsaem.1c03064
Ag0.03Cu1.945S0.5Se0.5,578.0,168.44,26397.0,0.9022,0.000613,0.4,https://doi.org/10.1021/acsaem.1c03064
Ag0.03Cu1.945S0.5Se0.5,673.0,202.13,26176.0,0.8174,0.0008538,0.7,https://doi.org/10.1021/acsaem.1c03064
Ag0.03Cu1.945S0.5Se0.5,772.0,228.0,22426.0,0.7609,0.0009548,0.9,https://doi.org/10.1021/acsaem.1c03064
Cu1.95S0.5Se0.5,300.0,62.63,33861.0,0.613,0.00013282034475090002,0.0650018000412235,https://doi.org/10.1021/acsaem.1c03064
Cu1.95S0.5Se0.5,375.0,71.92,31634.0,1.0087,0.0001636264347776,0.06083068607276693,https://doi.org/10.1021/acsaem.1c03064
Cu1.95S0.5Se0.5,475.0,73.54,49010.0,1.2674,0.000265052529716,0.09933718764012939,https://doi.org/10.1021/acsaem.1c03064
Cu1.95S0.5Se0.5,578.0,100.8,76634.0,1.3957,0.00077865048576,0.32246183332326434,https://doi.org/10.1021/acsaem.1c03064
Cu1.95S0.5Se0.5,673.0,124.85,66980.0,1.304,0.00104405225705,0.5388398535235046,https://doi.org/10.1021/acsaem.1c03064
Cu1.95S0.5Se0.5,772.0,146.67,55990.0,1.265,0.0012044618575109997,0.7350549833980173,https://doi.org/10.1021/acsaem.1c03064
Cu1.975S0.5Se0.5,300.0,99.39,15891.0,0.5022,0.0001569772110411,0.0937737222467742,https://doi.org/10.1021/acsaem.1c03064
Cu1.975S0.5Se0.5,375.0,108.38,15000.0,0.6696,0.000176193366,0.09867460013440861,https://doi.org/10.1021/acsaem.1c03064
Cu1.975S0.5Se0.5,475.0,103.03,14926.0,0.7326,0.00015844219011339997,0.10273005774483346,https://doi.org/10.1021/acsaem.1c03064
Cu1.975S0.5Se0.5,578.0,133.33,39208.0,0.8978,0.0006969962599912001,0.44872336631200005,https://doi.org/10.1021/acsaem.1c03064
Cu1.975S0.5Se0.5,673.0,160.0,38020.0,0.9,0.0009733119999999999,0.7278210844444443,https://doi.org/10.1021/acsaem.1c03064
Cu1.975S0.5Se0.5,772.0,186.0,31800.0,0.8739,0.0011001528,0.9718708795056643,https://doi.org/10.1021/acsaem.1c03064
Cu1.99S0.5Se0.5,300.0,153.94,3564.0,0.413,8.44579741104e-05,0.06134961799786926,https://doi.org/10.1021/acsaem.1c03064
Cu1.99S0.5Se0.5,375.0,167.68,3861.0,0.5174,0.0001085581246464,0.07868051167839196,https://doi.org/10.1021/acsaem.1c03064
Cu1.99S0.5Se0.5,475.0,159.2,3564.0,0.552,9.032829695999997e-05,0.07772815408695649,https://doi.org/10.1021/acsaem.1c03064
Cu1.99S0.5Se0.5,578.0,153.13,10396.0,0.6478,0.00024377369257239998,0.21750724653727566,https://doi.org/10.1021/acsaem.1c03064
Cu1.99S0.5Se0.5,673.0,220.0,15000.0,0.678,0.000726,0.720646017699115,https://doi.org/10.1021/acsaem.1c03064
Cu1.99S0.5Se0.5,772.0,243.23,12772.0,0.652,0.0007556021577987998,0.8946700396022599,https://doi.org/10.1021/acsaem.1c03064
Cu2S0.5Se0.5,300.0,172.12,1485.0,0.4478,4.3993562184e-05,0.029473132325145153,https://doi.org/10.1021/acsaem.1c03064
Cu2S0.5Se0.5,375.0,215.7,1490.0,0.5435,6.932447009999999e-05,0.04783197109015638,https://doi.org/10.1021/acsaem.1c03064
Cu2S0.5Se0.5,475.0,214.14,1634.0,0.5478,7.492860530639999e-05,0.06497095202727272,https://doi.org/10.1021/acsaem.1c03064
Cu2S0.5Se0.5,578.0,186.26,4158.0,0.639,0.0001442526108408,0.13048201731765632,https://doi.org/10.1021/acsaem.1c03064
Cu2S0.5Se0.5,673.0,260.2,8168.0,0.7413,0.0005530065987199999,0.502055093671334,https://doi.org/10.1021/acsaem.1c03064
Cu2S0.5Se0.5,772.0,287.27,6980.0,0.6848,0.000576017889242,0.6493659615870677,https://doi.org/10.1021/acsaem.1c03064
(SnTe)10Sb2Te3,323.0,74.75,192500.0,2.37,0.00107560578125,0.14659099887921942,https://doi.org/10.1021/acsaem.1c03231
(SnTe)10Sb2Te3,423.0,102.93,153125.0,2.19,0.0016222958128125002,0.31334754740625004,https://doi.org/10.1021/acsaem.1c03231
(SnTe)10Sb2Te3,523.0,135.54,117848.0,1.9,0.0021649964028767994,0.5959437466866139,https://doi.org/10.1021/acsaem.1c03231
(SnTe)10Sb2Te3,623.0,167.69,87722.0,1.67,0.0024667370345641997,0.9202258518164651,https://doi.org/10.1021/acsaem.1c03231
(SnTe)10Sb2Te3,673.0,178.5,78800.0,1.62,0.0025107453,1.0430441894444442,https://doi.org/10.1021/acsaem.1c03231
(SnTe)10Sb2Te3,723.0,177.9,77080.0,1.66,0.0024394594428,1.0624874561110844,https://doi.org/10.1021/acsaem.1c03231
(SnTe)10Sb2Te3,773.0,177.44,77100.0,1.76,0.00242748992256,1.0661646080334544,https://doi.org/10.1021/acsaem.1c03231
(SnTe)12Sb2Te3,323.0,64.14,224000.0,2.91,0.0009215224703999999,0.10228582747051546,https://doi.org/10.1021/acsaem.1c03231
(SnTe)12Sb2Te3,423.0,84.83,181125.0,2.7,0.0013033988470125,0.20419915269862499,https://doi.org/10.1021/acsaem.1c03231
(SnTe)12Sb2Te3,523.0,113.28,140000.0,2.33,0.0017965301760000001,0.40325548585751075,https://doi.org/10.1021/acsaem.1c03231
(SnTe)12Sb2Te3,623.0,143.53,105000.0,2.0,0.0021630903945,0.67380265788675,https://doi.org/10.1021/acsaem.1c03231
(SnTe)12Sb2Te3,673.0,156.7,93000.0,1.9,0.0022836047699999994,0.8088768474789473,https://doi.org/10.1021/acsaem.1c03231
(SnTe)12Sb2Te3,723.0,162.5,87700.0,1.88,0.0023158281249999997,0.878,https://doi.org/10.1021/acsaem.1c03231
(SnTe)12Sb2Te3,773.0,164.0,85900.0,1.95,0.0023103664,0.9158529370256411,https://doi.org/10.1021/acsaem.1c03231
(SnTe)15Sb2Te3,323.0,55.34,293376.0,3.54,0.0008984685766656001,0.08197891250366916,https://doi.org/10.1021/acsaem.1c03231
(SnTe)15Sb2Te3,423.0,74.2,228000.0,3.3,0.0012552859199999999,0.16090483156363639,https://doi.org/10.1021/acsaem.1c03231
(SnTe)15Sb2Te3,523.0,100.34,170625.0,2.88,0.0017178722242500001,0.31196082405651043,https://doi.org/10.1021/acsaem.1c03231
