Repository: 953836942-dot/thermoelectric-paper

# Thermoelectric Paper Digest

This repository runs the **stock upstream `X-PG13/paper-digest`** for thermoelectric literature monitoring.

The paper-digest source code is **not modified** here. GitHub Actions checks out a pinned upstream commit and combines repository-side configuration files at runtime.

## 最简单的使用方法

正常情况下你什么都不用做：它会在每周一大约 **08:07 Australia/Brisbane** 自动运行。

如果你想现在手动跑一次：

1. 打开仓库顶部的 **Actions**。
2. 左侧点击 **Thermoelectric Paper Digest Weekly**。
3. 点击右上角 **Run workflow**。
4. `Use workflow from` 保持 **main**。历史记录旁边那些 `main` 只是分支标签，不需要点。
5. 在 `Run mode` 里选择：
   - **production**：正式运行。读取并保存历史状态，自动去掉以前已经看过的论文。平时手动运行选这个。

File: tmp_estm_export/estm.csv (part 11 of 15)
Formula,temperature(K),seebeck_coefficient(μV/K),electrical_conductivity(S/m),thermal_conductivity(W/mK),power_factor(W/mK2),ZT,reference
(SnTe)15Sb2Te3,623.0,131.03,124937.0,2.39,0.0021450259742633,0.5591427539606845,https://doi.org/10.1021/acsaem.1c03231
(SnTe)15Sb2Te3,673.0,146.92,105443.0,2.18,0.0022760384424751995,0.702648565039362,https://doi.org/10.1021/acsaem.1c03231
(SnTe)15Sb2Te3,723.0,156.92,93924.0,2.11,0.0023127739062335996,0.7924812958326505,https://doi.org/10.1021/acsaem.1c03231
(SnTe)15Sb2Te3,773.0,161.54,90380.0,2.13,0.0023584816092079995,0.855918443153889,https://doi.org/10.1021/acsaem.1c03231
(SnTe)20Sb2Te3,323.0,47.33,296943.0,4.24,0.0006651905959526999,0.05067371756903822,https://doi.org/10.1021/acsaem.1c03231
(SnTe)20Sb2Te3,423.0,63.62,237197.0,3.98,0.0009600559011667998,0.10203609200843124,https://doi.org/10.1021/acsaem.1c03231
(SnTe)20Sb2Te3,523.0,87.41,186370.0,3.42,0.001423961494597,0.2177578542907108,https://doi.org/10.1021/acsaem.1c03231
(SnTe)20Sb2Te3,623.0,117.5,136400.0,2.81,0.0018831725,0.4175147571174377,https://doi.org/10.1021/acsaem.1c03231
(SnTe)20Sb2Te3,673.0,135.64,114304.0,2.51,0.0021029889501183994,0.5638691487767661,https://doi.org/10.1021/acsaem.1c03231
(SnTe)20Sb2Te3,723.0,149.49,100127.0,2.37,0.0022375641120327004,0.682598672151748,https://doi.org/10.1021/acsaem.1c03231
(SnTe)20Sb2Te3,773.0,156.5,93900.0,2.31,0.0022998222749999997,0.7695942071753246,https://doi.org/10.1021/acsaem.1c03231
(SnTe)25Sb2Te3,323.0,44.48,352625.0,4.28,0.0006976581248,0.0526503678295327,https://doi.org/10.1021/acsaem.1c03231
(SnTe)25Sb2Te3,423.0,60.52,278250.0,4.0,0.0010191380388,0.1077738476031,https://doi.org/10.1021/acsaem.1c03231
(SnTe)25Sb2Te3,523.0,83.79,213500.0,3.46,0.0014989331353500003,0.22657284097920527,https://doi.org/10.1021/acsaem.1c03231
(SnTe)25Sb2Te3,623.0,114.57,159250.0,2.81,0.002090360870325,0.46345011466636116,https://doi.org/10.1021/acsaem.1c03231
(SnTe)25Sb2Te3,673.0,131.79,133797.0,2.54,0.002199,0.5826484251968503,https://doi.org/10.1021/acsaem.1c03231
(SnTe)25Sb2Te3,723.0,150.0,115190.0,2.31,0.00224,0.68,https://doi.org/10.1021/acsaem.1c03231
(SnTe)25Sb2Te3,773.0,161.9,105000.0,2.17,0.00227,0.78,https://doi.org/10.1021/acsaem.1c03231
(SnTe)40Sb2Te3,323.0,35.43,392357.0,5.5347,0.0004925198175092999,0.028743003424847577,https://doi.org/10.1021/acsaem.1c03231
(SnTe)40Sb2Te3,423.0,47.07,312102.0,5.089,0.0006914884784598,0.05747683756897138,https://doi.org/10.1021/acsaem.1c03231
(SnTe)40Sb2Te3,523.0,66.47,235414.0,4.386,0.0010401204715126,0.12402713328798218,https://doi.org/10.1021/acsaem.1c03231
(SnTe)40Sb2Te3,623.0,93.2,172994.0,3.5644,0.00150266740256,0.26264218151578944,https://doi.org/10.1021/acsaem.1c03231
(SnTe)40Sb2Te3,673.0,110.43,143567.0,3.1584,0.0017507686837383003,0.3730582966552293,https://doi.org/10.1021/acsaem.1c03231
(SnTe)40Sb2Te3,723.0,129.4,119500.0,2.802,0.00200095102,0.5163053488436831,https://doi.org/10.1021/acsaem.1c03231
(SnTe)40Sb2Te3,773.0,143.53,105875.0,2.594,0.0021811161477875,0.6499625220662056,https://doi.org/10.1021/acsaem.1c03231
(SnTe)8Sb2Te3,323.0,89.5,147875.0,2.05,0.00118451571875,0.18663345227134145,https://doi.org/10.1021/acsaem.1c03231
(SnTe)8Sb2Te3,423.0,120.26,117848.0,1.89,0.0017043728817248002,0.38145488305269337,https://doi.org/10.1021/acsaem.1c03231
(SnTe)8Sb2Te3,523.0,148.46,93924.0,1.71,0.0020701198621584003,0.6331419227537096,https://doi.org/10.1021/acsaem.1c03231
(SnTe)8Sb2Te3,623.0,170.9,77100.0,1.65,0.002251845051,0.8502421010745456,https://doi.org/10.1021/acsaem.1c03231
(SnTe)8Sb2Te3,673.0,175.7,72700.0,1.66,0.0022442846229999993,0.9098816573969878,https://doi.org/10.1021/acsaem.1c03231
(SnTe)8Sb2Te3,723.0,178.46,70886.0,1.73,0.0022575753148376004,0.9434837876460029,https://doi.org/10.1021/acsaem.1c03231
(SnTe)8Sb2Te3,773.0,176.5,71800.0,1.83,0.00223673155,0.9448051847814206,https://doi.org/10.1021/acsaem.1c03231
SnTe,323.0,7.7586,716051.0,8.592,4.310331574493197e-05,0.0016203876845452773,https://doi.org/10.1021/acsaem.1c03231
SnTe,423.0,19.138,505605.0,7.265,0.00018518442636162,0.01078224533392502,https://doi.org/10.1021/acsaem.1c03231
SnTe,523.0,39.828,320000.0,5.891,0.00050760626688,0.04506502759773214,https://doi.org/10.1021/acsaem.1c03231
SnTe,623.0,69.8,232739.0,4.564,0.00113391371756,0.1547827007098773,https://doi.org/10.1021/acsaem.1c03231
SnTe,673.0,88.45,186369.0,3.9604,0.0014580397005225,0.2477680836409561,https://doi.org/10.1021/acsaem.1c03231
SnTe,723.0,109.66,148025.0,3.4356,0.00178004734169,0.3745995540929882,https://doi.org/10.1021/acsaem.1c03231
SnTe,773.0,131.9,116815.0,3.0297,0.00203230181215,0.5185230553493579,https://doi.org/10.1021/acsaem.1c03231
Cd2Cu3In3Te8,335.0,148.4,18310.0,1.923,0.00040323307360000003,0.07024601126157046,https://doi.org/10.1021/acsaem.9b02004
Cd2Cu3In3Te8,377.0,159.46,17034.0,1.685,0.00043313189191440004,0.09690844109894885,https://doi.org/10.1021/acsaem.9b02004
Cd2Cu3In3Te8,427.0,171.0,15000.0,1.476,0.000438615,0.1268892987804878,https://doi.org/10.1021/acsaem.9b02004
Cd2Cu3In3Te8,477.0,184.2,13000.0,1.29,0.00044108532,0.16309899041860465,https://doi.org/10.1021/acsaem.9b02004
Cd2Cu3In3Te8,527.0,200.0,11000.0,1.14,0.00044,0.20340350877192984,https://doi.org/10.1021/acsaem.9b02004
Cd2Cu3In3Te8,575.0,216.0,9100.0,0.98,0.0004245696,0.2491097142857143,https://doi.org/10.1021/acsaem.9b02004
Cd2Cu3In3Te8,625.0,219.0,8330.0,0.827,0.00039951513,0.30193102327690446,https://doi.org/10.1021/acsaem.9b02004
Cd2Cu3In3Te8,675.0,216.2,8200.0,0.714,0.00038328800799999993,0.3623521084033613,https://doi.org/10.1021/acsaem.9b02004
Mn2Cu3In3Te8,575.0,447.0,170.0,1.206,3.396753e-05,0.016195132462686567,https://doi.org/10.1021/acsaem.9b02004
Mn2Cu3In3Te8,625.0,432.4,320.0,1.048,5.9830323199999995e-05,0.03568125190839694,https://doi.org/10.1021/acsaem.9b02004
Mn2Cu3In3Te8,675.0,415.0,565.0,0.895,9.7307125e-05,0.07338805516759776,https://doi.org/10.1021/acsaem.9b02004
Mn2Cu3In3Te8,720.0,370.0,1000.0,0.74,0.0001369,0.139,https://doi.org/10.1021/acsaem.9b02004
Mn2Cu3In3Te8,770.0,340.0,1600.0,0.65,0.00018496,0.2191064615384615,https://doi.org/10.1021/acsaem.9b02004
Mn2Cu3In3Te8,866.0,300.0,2600.0,0.485,0.000234,0.41782268041237114,https://doi.org/10.1021/acsaem.9b02004
Zn2Cu3In3Te8,330.0,132.4,20300.0,3.25,0.00035585412800000004,0.037,https://doi.org/10.1021/acsaem.9b02004
Zn2Cu3In3Te8,373.0,142.3,19207.0,2.81,0.0003889281130300001,0.0516264007687509,https://doi.org/10.1021/acsaem.9b02004
Zn2Cu3In3Te8,424.0,159.0,17900.0,2.452,0.0004525299,0.07825149983686785,https://doi.org/10.1021/acsaem.9b02004
Zn2Cu3In3Te8,473.0,169.0,16275.0,2.15,0.000464830275,0.10226266049999999,https://doi.org/10.1021/acsaem.9b02004
Zn2Cu3In3Te8,572.0,190.0,13482.0,1.613,0.00048670019999999997,0.17259300334779912,https://doi.org/10.1021/acsaem.9b02004
Zn2Cu3In3Te8,620.0,187.0,13830.0,1.314,0.00048362127,0.22819268447488583,https://doi.org/10.1021/acsaem.9b02004
Zn2Cu3In3Te8,668.0,191.4,12965.0,1.18,0.00047495929139999995,0.26887525987728816,https://doi.org/10.1021/acsaem.9b02004
Al0.005Sb0.1Ge0.895Te,323.0,137.1,60964.0,1.5269,0.00114590433924,0.24240428421934637,https://doi.org/10.1021/acsami.1c12282
Al0.005Sb0.1Ge0.895Te,373.0,159.3,55261.0,1.515,0.0014023302138900004,0.349,https://doi.org/10.1021/acsami.1c12282
Al0.005Sb0.1Ge0.895Te,473.0,204.01,44578.0,1.4372,0.0018553399306978,0.6106149368355548,https://doi.org/10.1021/acsami.1c12282
Al0.005Sb0.1Ge0.895Te,573.0,223.0,54699.0,1.4244,0.002720126571,1.0942379424199662,https://doi.org/10.1021/acsami.1c12282
Al0.005Sb0.1Ge0.895Te,673.0,247.6,57030.0,1.47,0.0034962674927999995,1.6006721242546937,https://doi.org/10.1021/acsami.1c12282
Al0.005Sb0.1Ge0.895Te,773.0,253.21,54378.0,1.4667,0.0034864620063498,1.793,https://doi.org/10.1021/acsami.1c12282
Al0.005Sb0.1Ge0.895Te,823.0,234.76,58795.0,1.5218,0.0032403251855919997,1.64,https://doi.org/10.1021/acsami.1c12282
Al0.0075Sb0.1Ge0.8925Te,323.0,142.74,58474.0,1.4282,0.0011913906522024002,0.2694434817682224,https://doi.org/10.1021/acsami.1c12282
Al0.0075Sb0.1Ge0.8925Te,373.0,167.2,53333.0,1.491,0.0014909688147199999,0.3729921984510797,https://doi.org/10.1021/acsami.1c12282
Al0.0075Sb0.1Ge0.8925Te,473.0,205.7,43534.0,1.42,0.0018420319396599998,0.638,https://doi.org/10.1021/acsami.1c12282
Al0.0075Sb0.1Ge0.8925Te,573.0,214.6,52450.0,1.428,0.002415488242,1.0,https://doi.org/10.1021/acsami.1c12282
Al0.0075Sb0.1Ge0.8925Te,673.0,244.35,54699.0,1.46,0.0032659089538274997,1.573,https://doi.org/10.1021/acsami.1c12282
Al0.0075Sb0.1Ge0.8925Te,773.0,260.5,52048.0,1.457,0.0035319902919999997,1.908,https://doi.org/10.1021/acsami.1c12282
Al0.0075Sb0.1Ge0.8925Te,823.0,259.9,56305.0,1.511,0.0038032907030499997,1.984,https://doi.org/10.1021/acsami.1c12282
Al0.01Ge0.99Te,323.0,34.29,639286.0,6.7778,0.0007516750998725998,0.03582151395125996,https://doi.org/10.1021/acsami.1c12282
Al0.01Ge0.99Te,373.0,43.93,539286.0,6.2727,0.0010407383367414,0.061886492197067,https://doi.org/10.1021/acsami.1c12282
Al0.01Ge0.99Te,473.0,65.5,400000.0,5.243,0.0017161,0.15481886324623306,https://doi.org/10.1021/acsami.1c12282
Al0.01Ge0.99Te,573.0,94.2,287500.0,4.263,0.0025511715000000003,0.3429090475017594,https://doi.org/10.1021/acsami.1c12282
Al0.01Ge0.99Te,673.0,116.3,250000.0,3.695,0.0033814224999999996,0.6158856136671177,https://doi.org/10.1021/acsami.1c12282
Al0.01Ge0.99Te,773.0,144.6,191071.0,3.06,0.00399513411036,0.962,https://doi.org/10.1021/acsami.1c12282
Al0.01Ge0.99Te,823.0,156.43,171429.0,2.96,0.0041949267558621,1.052,https://doi.org/10.1021/acsami.1c12282
Al0.01Sb0.1Ge0.89Te,323.0,151.34,54779.0,1.3795,0.0012546470191724,0.2372,https://doi.org/10.1021/acsami.1c12282
Al0.01Sb0.1Ge0.89Te,373.0,181.99,48755.0,1.4244,0.0016147831566755,0.3654,https://doi.org/10.1021/acsami.1c12282
Al0.01Sb0.1Ge0.89Te,473.0,231.99,37590.0,1.3551,0.002023069746159,0.6186,https://doi.org/10.1021/acsami.1c12282
Al0.01Sb0.1Ge0.89Te,573.0,241.13,46104.0,1.3795,0.0026806560797975995,1.0669,https://doi.org/10.1021/acsami.1c12282
Al0.01Sb0.1Ge0.89Te,673.0,268.01,54165.0,1.3962,0.0038906372898164995,1.7739,https://doi.org/10.1021/acsami.1c12282
Al0.01Sb0.1Ge0.89Te,773.0,262.1,51647.0,1.3795,0.0035479634872700007,1.9618,https://doi.org/10.1021/acsami.1c12282
Al0.01Sb0.1Ge0.89Te,823.0,245.97,59277.0,1.4333,0.0035863320568292997,1.8185,https://doi.org/10.1021/acsami.1c12282
Al0.02Ge0.98Te,323.0,35.89,583929.0,6.6263,0.0007521543318609,0.03666387715483312,https://doi.org/10.1021/acsami.1c12282
Al0.02Ge0.98Te,373.0,47.68,503571.0,6.1414,0.0011448094485504,0.06953038790980871,https://doi.org/10.1021/acsami.1c12282
Al0.02Ge0.98Te,473.0,64.82,380357.0,5.253,0.0015981202947668,0.14390079943359915,https://doi.org/10.1021/acsami.1c12282
Al0.02Ge0.98Te,573.0,93.75,287500.0,4.333,0.00252685546875,0.33415374650213475,https://doi.org/10.1021/acsami.1c12282
Al0.02Ge0.98Te,673.0,118.39,258929.0,3.838,0.0036291986042609,0.6363863107523673,https://doi.org/10.1021/acsami.1c12282
Al0.02Ge0.98Te,773.0,137.14,203571.0,3.232,0.0038286370725515995,0.875,https://doi.org/10.1021/acsami.1c12282
Al0.02Ge0.98Te,823.0,142.5,178571.0,3.182,0.00362610736875,0.928,https://doi.org/10.1021/acsami.1c12282
Al0.03Ge0.97Te,323.0,37.5,555357.0,6.051,0.00078097078125,0.04168791312902826,https://doi.org/10.1021/acsami.1c12282
Al0.03Ge0.97Te,373.0,47.68,483929.0,5.626,0.0011001556714496,0.07293957793293651,https://doi.org/10.1021/acsami.1c12282
Al0.03Ge0.97Te,473.0,69.11,375000.0,4.949,0.0017910720375,0.1711814656976157,https://doi.org/10.1021/acsami.1c12282
Al0.03Ge0.97Te,573.0,88.39,287500.0,4.313,0.00224617772875,0.29841405948846517,https://doi.org/10.1021/acsami.1c12282
Al0.03Ge0.97Te,673.0,111.96,262500.0,3.919,0.0032904484199999993,0.5650604201735135,https://doi.org/10.1021/acsami.1c12282
Al0.03Ge0.97Te,773.0,129.11,205357.0,3.35,0.003423176353479701,0.768,https://doi.org/10.1021/acsami.1c12282
Al0.03Ge0.97Te,823.0,140.3,178571.0,3.198,0.0035150076353900007,0.889,https://doi.org/10.1021/acsami.1c12282
GeTe,323.0,31.07,712500.0,6.515,0.0006878082412499999,0.03410008625076746,https://doi.org/10.1021/acsami.1c12282
GeTe,373.0,42.86,591071.0,6.101,0.0010857853691515998,0.0663822230279539,https://doi.org/10.1021/acsami.1c12282
GeTe,473.0,61.61,425000.0,5.091,0.0016132116425,0.14988196953496366,https://doi.org/10.1021/acsami.1c12282
GeTe,573.0,95.89,294600.0,4.131,0.00270881521266,0.375732538575207,https://doi.org/10.1021/acsami.1c12282
GeTe,673.0,134.5,227300.0,3.27,0.004111913825,0.846274619029052,https://doi.org/10.1021/acsami.1c12282
GeTe,773.0,159.0,185500.0,3.0303,0.0046896255,1.172,https://doi.org/10.1021/acsami.1c12282
GeTe,823.0,159.0,169643.0,2.96,0.004288744683,1.161,https://doi.org/10.1021/acsami.1c12282
Sb0.05Ge0.95Te,323.0,66.67,319444.0,3.691,0.0014198930897716,0.12425507125338034,https://doi.org/10.1021/acsami.1c12282
Sb0.05Ge0.95Te,373.0,81.48,269725.0,3.491,0.00179070168564,0.1913296272540017,https://doi.org/10.1021/acsami.1c12282
Sb0.05Ge0.95Te,473.0,121.48,189908.0,2.836,0.0028025464960832,0.4674204840082347,https://doi.org/10.1021/acsami.1c12282
Sb0.05Ge0.95Te,573.0,156.3,136488.0,2.382,0.0033343595287200004,0.802094042802922,https://doi.org/10.1021/acsami.1c12282
Sb0.05Ge0.95Te,673.0,189.63,118349.0,2.218,0.0042557752325781,1.2913150277389818,https://doi.org/10.1021/acsami.1c12282
Sb0.05Ge0.95Te,773.0,208.9,90826.0,1.945,0.00396357488746,1.61,https://doi.org/10.1021/acsami.1c12282
Sb0.05Ge0.95Te,823.0,207.41,93578.0,1.982,0.0040256233821818,1.6715883166173668,https://doi.org/10.1021/acsami.1c12282
Sb0.15Ge0.85Te,323.0,159.26,22018.0,1.2,0.0005584589946568,0.15031854606178865,https://doi.org/10.1021/acsami.1c12282
Sb0.15Ge0.85Te,373.0,185.93,20642.0,1.255,0.0007135932154657999,0.21208786403883936,https://doi.org/10.1021/acsami.1c12282
Sb0.15Ge0.85Te,473.0,222.9,19266.0,1.22,0.00095721984306,0.353,https://doi.org/10.1021/acsami.1c12282
Sb0.15Ge0.85Te,573.0,237.8,28349.0,1.309,0.00160310306516,0.7017403027782124,https://doi.org/10.1021/acsami.1c12282
Sb0.15Ge0.85Te,673.0,246.6,40750.0,1.51,0.00247807107,1.1044647881523177,https://doi.org/10.1021/acsami.1c12282
Sb0.15Ge0.85Te,773.0,265.19,42110.0,1.473,0.002961416747171,1.5540903907421473,https://doi.org/10.1021/acsami.1c12282
Sb0.15Ge0.85Te,823.0,257.04,46300.0,1.582,0.003059020702080001,1.5913868759872571,https://doi.org/10.1021/acsami.1c12282
Sb0.1Ge0.9Te,323.0,138.5,63300.0,1.564,0.0012142364249999999,0.24,https://doi.org/10.1021/acsami.1c12282
Sb0.1Ge0.9Te,373.0,171.2,55050.0,1.581,0.0016134846719999998,0.384,https://doi.org/10.1021/acsami.1c12282
Sb0.1Ge0.9Te,473.0,214.07,46789.0,1.473,0.0021441510717060998,0.658,https://doi.org/10.1021/acsami.1c12282
Sb0.1Ge0.9Te,573.0,221.4,55046.0,1.455,0.0026982426261599997,1.039,https://doi.org/10.1021/acsami.1c12282
Sb0.1Ge0.9Te,673.0,240.0,60550.0,1.454,0.00348768,1.592,https://doi.org/10.1021/acsami.1c12282
Sb0.1Ge0.9Te,773.0,240.74,57798.0,1.55,0.0033497262997848,1.626,https://doi.org/10.1021/acsami.1c12282
Sb0.1Ge0.9Te,823.0,236.3,60550.0,1.653,0.0033809721295,1.697,https://doi.org/10.1021/acsami.1c12282
Bi0.42Sb1.58Te3,323.0,224.5,51064.0,0.934,0.002573638366,0.8900269723961455,https://doi.org/10.1021/acsami.1c13372
Bi0.42Sb1.58Te3,373.0,240.0,38600.0,0.92,0.0022233599999999997,0.9014274782608694,https://doi.org/10.1021/acsami.1c13372
Bi0.42Sb1.58Te3,423.0,236.19,31915.0,0.971,0.0017804011293314998,0.7756021397602724,https://doi.org/10.1021/acsami.1c13372
Bi0.42Sb1.58Te3,473.0,217.8,27930.0,1.115,0.0013249109412,0.5620474216929149,https://doi.org/10.1021/acsami.1c13372
Bi0.42Sb1.58Te3,523.0,189.21,26064.0,1.32,0.0009331022537424,0.3697064232630873,https://doi.org/10.1021/acsami.1c13372
Bi0.42Sb1.58Te3,573.0,155.2,26064.0,1.551,0.00062780461056,0.2319355524505996,https://doi.org/10.1021/acsami.1c13372
Pb0.96Tl0.02Na0.02Te,301.0,120.13,102249.0,2.1611,0.0014755774968081,0.20551979387313782,https://doi.org/10.1021/acsami.1c14236
Pb0.96Tl0.02Na0.02Te,397.0,150.65,79763.0,1.7955,0.0018102549848675001,0.4002624500096895,https://doi.org/10.1021/acsami.1c14236
Pb0.96Tl0.02Na0.02Te,497.0,189.87,58640.0,1.4611,0.002114008175016,0.7190897700246061,https://doi.org/10.1021/acsami.1c14236
Pb0.96Tl0.02Na0.02Te,597.0,220.59,45914.0,1.15,0.0022341728570634003,1.159827126666826,https://doi.org/10.1021/acsami.1c14236
Pb0.96Tl0.02Na0.02Te,696.0,236.6,38860.0,0.9438,0.0021753657015999997,1.6042111976198346,https://doi.org/10.1021/acsami.1c14236
Pb0.96Tl0.02Na0.02Te,798.0,245.1,34006.0,0.8034,0.0020428767840599995,2.029145722778043,https://doi.org/10.1021/acsami.1c14236
Pb0.97Tl0.015Na0.015Te,301.0,119.16,95296.0,2.1389,0.0013531179672575998,0.19041961201764343,https://doi.org/10.1021/acsami.1c14236
Pb0.97Tl0.015Na0.015Te,397.0,152.27,74339.0,1.767,0.0017236354204331003,0.3872570808782913,https://doi.org/10.1021/acsami.1c14236
Pb0.97Tl0.015Na0.015Te,497.0,192.86,54450.0,1.4111,0.0020252666392200002,0.7133140951685494,https://doi.org/10.1021/acsami.1c14236
Pb0.97Tl0.015Na0.015Te,597.0,223.2,42792.0,1.1444,0.00213182212608,1.1121092356429219,https://doi.org/10.1021/acsami.1c14236
Pb0.97Tl0.015Na0.015Te,696.0,239.22,35684.0,0.9333,0.0020420600205456,1.5228477170253267,https://doi.org/10.1021/acsami.1c14236
Pb0.97Tl0.015Na0.015Te,798.0,247.06,31811.0,0.809,0.0019417002915596,1.915298927891917,https://doi.org/10.1021/acsami.1c14236
Pb0.9825Tl0.0075Na0.01Te,301.0,105.84,108496.0,2.5222,0.0012153836491776001,0.14504419887497327,https://doi.org/10.1021/acsami.1c14236
Pb0.9825Tl0.0075Na0.01Te,397.0,146.75,85267.0,2.0556,0.0018362728076875,0.3546411289413978,https://doi.org/10.1021/acsami.1c14236
Pb0.9825Tl0.0075Na0.01Te,497.0,195.1,60854.0,1.6136,0.0023163472645399996,0.7134510352481283,https://doi.org/10.1021/acsami.1c14236
Pb0.9825Tl0.0075Na0.01Te,597.0,229.74,45238.0,1.2944,0.0023876827932888,1.1012412141481873,https://doi.org/10.1021/acsami.1c14236
Pb0.9825Tl0.0075Na0.01Te,696.0,248.04,37308.0,1.0667,0.0022953314824127997,1.497656990493399,https://doi.org/10.1021/acsami.1c14236
Pb0.9825Tl0.0075Na0.01Te,798.0,258.82,30881.0,0.882,0.0020686500171043995,1.8716357297611235,https://doi.org/10.1021/acsami.1c14236
Pb0.98Tl0.01Na0.01Te,301.0,125.2,91454.0,2.2944,0.00143354510816,0.18806532320264996,https://doi.org/10.1021/acsami.1c14236
Pb0.98Tl0.01Na0.01Te,397.0,155.52,73245.0,1.9205,0.001771538024448,0.366207027183471,https://doi.org/10.1021/acsami.1c14236
Pb0.98Tl0.01Na0.01Te,497.0,193.14,55674.0,1.5625,0.0020768105401703994,0.6605918966174007,https://doi.org/10.1021/acsami.1c14236
Pb0.98Tl0.01Na0.01Te,597.0,223.2,43754.0,1.2389,0.00217974727296,1.0503746242288483,https://doi.org/10.1021/acsami.1c14236
Pb0.98Tl0.01Na0.01Te,696.0,237.91,37585.0,1.028,0.0021273549030384996,1.4403103234579726,https://doi.org/10.1021/acsami.1c14236
Pb0.98Tl0.01Na0.01Te,798.0,246.41,33233.0,0.8539,0.0020178375752273,1.885741169962976,https://doi.org/10.1021/acsami.1c14236
Pb0.99Na0.01Te,301.0,58.75,235400.0,3.8944,0.0008124978125,0.06279833647352609,https://doi.org/10.1021/acsami.1c14236
Pb0.99Na0.01Te,397.0,99.68,157763.0,2.6944,0.0015675493229312003,0.23096685020920668,https://doi.org/10.1021/acsami.1c14236
Pb0.99Na0.01Te,497.0,164.05,88159.0,1.8722,0.0023725704919975005,0.629829897726075,https://doi.org/10.1021/acsami.1c14236
Pb0.99Na0.01Te,597.0,222.88,50935.0,1.3556,0.002530221307264,1.1142978167871114,https://doi.org/10.1021/acsami.1c14236
Pb0.99Na0.01Te,696.0,261.76,33630.0,1.0389,0.0023042703482879998,1.543721399950378,https://doi.org/10.1021/acsami.1c14236
Pb0.99Na0.01Te,798.0,279.41,24450.0,0.8989,0.0019088102310450003,1.6945495209410502,https://doi.org/10.1021/acsami.1c14236
Pb0.99Tl0.005Na0.005Te,301.0,115.3,81560.0,2.4722,0.0010842659804000002,0.13201361544389614,https://doi.org/10.1021/acsami.1c14236
Pb0.99Tl0.005Na0.005Te,397.0,159.3,63900.0,1.9489,0.0016215577110000002,0.3303188523100211,https://doi.org/10.1021/acsami.1c14236
Pb0.99Tl0.005Na0.005Te,497.0,212.42,44080.0,1.5111,0.0019889890621119996,0.654177462689209,https://doi.org/10.1021/acsami.1c14236
Pb0.99Tl0.005Na0.005Te,597.0,253.92,31576.0,1.1944,0.0020358741694463996,1.017596181479823,https://doi.org/10.1021/acsami.1c14236
Pb0.99Tl0.005Na0.005Te,696.0,273.2,25373.0,0.9831,0.0018937960635199997,1.3407405759433628,https://doi.org/10.1021/acsami.1c14236
Pb0.99Tl0.005Na0.005Te,798.0,278.1,21238.0,0.9382,0.0016425386371800002,1.397085730622085,https://doi.org/10.1021/acsami.1c14236
Pb0.99Tl0.01Te,301.0,119.81,59076.0,2.2556,0.0008480026670436001,0.11316226404509827,https://doi.org/10.1021/acsami.1c14236
Pb0.99Tl0.01Te,397.0,167.53,47296.0,1.8182,0.0013274237673664,0.2898400812036414,https://doi.org/10.1021/acsami.1c14236
Pb0.99Tl0.01Te,497.0,217.53,36622.0,1.4611,0.0017329274375598,0.5894633744899189,https://doi.org/10.1021/acsami.1c14236
Pb0.99Tl0.01Te,597.0,258.17,28888.0,1.1556,0.0019254357222232,0.9947084857798983,https://doi.org/10.1021/acsami.1c14236
Pb0.99Tl0.01Te,696.0,273.53,23824.0,0.9607,0.0017824797772815998,1.2913562246153778,https://doi.org/10.1021/acsami.1c14236
Pb0.99Tl0.01Te,798.0,276.8,20541.0,0.8708,0.00157381526784,1.4422422872488747,https://doi.org/10.1021/acsami.1c14236
TiNiSn,323.0,-82.8,60470.0,4.3804,0.00041457264479999995,0.03056957452981463,https://doi.org/10.1021/acsami.1c14723
TiNiSn,424.0,-114.42,69767.0,4.1033,0.0009133851268188001,0.1054,https://doi.org/10.1021/acsami.1c14723
TiNiSn,526.0,-145.12,71938.0,4.0543,0.0015150009283072,0.2173,https://doi.org/10.1021/acsami.1c14723
TiNiSn,630.0,-151.0,80620.0,4.0163,0.00183821662,0.3227,https://doi.org/10.1021/acsami.1c14723
TiNiSn,735.0,-148.53,89147.0,4.1413,0.0019666863107523,0.3973,https://doi.org/10.1021/acsami.1c14723
TiZr0.005NiSn,323.0,-137.05,39385.0,2.9344,0.0007397567379625001,0.08142769437087226,https://doi.org/10.1021/acsami.1c14723
TiZr0.005NiSn,423.0,-160.0,51077.0,2.67,0.0013075712,0.2189,https://doi.org/10.1021/acsami.1c14723
TiZr0.005NiSn,522.0,-183.0,60000.0,2.584,0.00200934,0.4314,https://doi.org/10.1021/acsami.1c14723
TiZr0.005NiSn,626.0,-189.0,71800.0,2.677,0.0025647677999999998,0.6178,https://doi.org/10.1021/acsami.1c14723
TiZr0.005NiSn,729.0,-181.8,83721.0,3.015,0.0027670828640400003,0.6690558566783283,https://doi.org/10.1021/acsami.1c14723
TiZr0.015NiSn,323.0,-140.0,34615.0,2.568,0.000678454,0.08533514096573208,https://doi.org/10.1021/acsami.1c14723
TiZr0.015NiSn,423.0,-176.49,47231.0,2.38,0.0014711851990431,0.2773,https://doi.org/10.1021/acsami.1c14723
TiZr0.015NiSn,522.0,-203.05,57077.0,2.3661,0.0023532448987925005,0.5546,https://doi.org/10.1021/acsami.1c14723
TiZr0.015NiSn,626.0,-207.94,69147.0,2.4645,0.0029898501478092,0.7784,https://doi.org/10.1021/acsami.1c14723
TiZr0.015NiSn,729.0,-200.92,81085.0,2.7432,0.0032733079103439994,0.8854,https://doi.org/10.1021/acsami.1c14723
TiZr0.025NiSn,323.0,-155.66,27385.0,3.082,0.0006635395249060001,0.06954032009884427,https://doi.org/10.1021/acsami.1c14723
TiZr0.025NiSn,424.0,-180.0,40630.0,2.7814,0.0013164119999999999,0.2108,https://doi.org/10.1021/acsami.1c14723
TiZr0.025NiSn,526.0,-191.2,54620.0,2.6776,0.0019967673727999996,0.4086,https://doi.org/10.1021/acsami.1c14723
TiZr0.025NiSn,630.0,-193.28,65846.0,2.6885,0.0024598194520064,0.587,https://doi.org/10.1021/acsami.1c14723
TiZr0.025NiSn,736.0,-186.56,74462.0,2.9891,0.0025916226271231997,0.6454,https://doi.org/10.1021/acsami.1c14723
(GeTe)0.7(AgSnSe2)0.3,323.0,29.81,68387.0,1.2308,6.077115697069999e-05,0.015948231801703038,https://doi.org/10.1021/acsami.1c14801
(GeTe)0.7(AgSnSe2)0.3,423.0,36.02,67097.0,1.375,8.70543585188e-05,0.02678108629341993,https://doi.org/10.1021/acsami.1c14801
(GeTe)0.7(AgSnSe2)0.3,523.0,44.1,61935.0,1.3846,0.00012045180735000001,0.04549782987436805,https://doi.org/10.1021/acsami.1c14801
(GeTe)0.7(AgSnSe2)0.3,623.0,54.0,65800.0,1.337,0.0001918728,0.08940669738219896,https://doi.org/10.1021/acsami.1c14801
(GeTe)0.8(AgSnSe2)0.2,323.0,30.43,223226.0,2.0288,0.0002067039052874,0.03290879406931694,https://doi.org/10.1021/acsami.1c14801
(GeTe)0.8(AgSnSe2)0.2,423.0,37.27,223220.0,2.3077,0.000310064388338,0.056834612933645626,https://doi.org/10.1021/acsami.1c14801
(GeTe)0.8(AgSnSe2)0.2,523.0,44.7,216700.0,2.6,0.000432986103,0.0870968199496154,https://doi.org/10.1021/acsami.1c14801
(GeTe)0.8(AgSnSe2)0.2,623.0,55.9,185806.0,2.5096,0.00058060844686,0.1441341498221948,https://doi.org/10.1021/acsami.1c14801
(GeTe)0.9(AgSnSe2)0.1,323.0,34.7,301935.0,2.7115,0.00036355691415,0.043307720180877744,https://doi.org/10.1021/acsami.1c14801
(GeTe)0.9(AgSnSe2)0.1,423.0,46.58,276129.0,2.9904,0.0005991160972356,0.08474655869805336,https://doi.org/10.1021/acsami.1c14801
(GeTe)0.9(AgSnSe2)0.1,523.0,53.4,291613.0,3.515,0.00083155196628,0.12372736226584352,https://doi.org/10.1021/acsami.1c14801
(GeTe)0.9(AgSnSe2)0.1,623.0,63.35,236129.0,3.1923,0.0009476382157025001,0.18493832295920104,https://doi.org/10.1021/acsami.1c14801
Ge0.55Sb0.25Te0.8(AgSnSe2)0.2,323.0,167.7,34839.0,0.757,0.001,0.42668428005284015,https://doi.org/10.1021/acsami.1c14801
Ge0.55Sb0.25Te0.8(AgSnSe2)0.2,423.0,189.0,33548.0,0.757,0.001198368108,0.6696297353817702,https://doi.org/10.1021/acsami.1c14801
Ge0.55Sb0.25Te0.8(AgSnSe2)0.2,523.0,215.53,27750.0,0.72,0.001289075769975,0.966,https://doi.org/10.1021/acsami.1c14801
Ge0.55Sb0.25Te0.8(AgSnSe2)0.2,623.0,209.94,25806.0,0.7404,0.00128,1.09,https://doi.org/10.1021/acsami.1c14801
Ge0.55Sb0.25Te0.8(AgSnSe2)0.2,723.0,191.3,37419.0,0.875,0.00142,1.19,https://doi.org/10.1021/acsami.1c14801
Ge0.58Sb0.22Te0.8(AgSnSe2)0.2,323.0,151.6,43900.0,0.74,0.001008934384,0.4403862243675676,https://doi.org/10.1021/acsami.1c14801
Ge0.58Sb0.22Te0.8(AgSnSe2)0.2,423.0,178.88,41290.0,0.74,0.001321199666176,0.774,https://doi.org/10.1021/acsami.1c14801
Ge0.58Sb0.22Te0.8(AgSnSe2)0.2,523.0,206.21,34800.0,0.69,0.00147978523068,1.134,https://doi.org/10.1021/acsami.1c14801
Ge0.58Sb0.22Te0.8(AgSnSe2)0.2,623.0,208.1,35500.0,0.71,0.001537349155,1.366,https://doi.org/10.1021/acsami.1c14801
Ge0.58Sb0.22Te0.8(AgSnSe2)0.2,723.0,181.4,51620.0,0.86,0.0016986056552,1.4280138240809304,https://doi.org/10.1021/acsami.1c14801
Ge0.6Sb0.2Te0.8(AgSnSe2)0.2,323.0,137.27,56774.0,0.8269,0.0010697954853446001,0.41787875410122843,https://doi.org/10.1021/acsami.1c14801
Ge0.6Sb0.2Te0.8(AgSnSe2)0.2,423.0,159.0,54194.0,0.8365,0.001370078514,0.6928191409707113,https://doi.org/10.1021/acsami.1c14801
Ge0.6Sb0.2Te0.8(AgSnSe2)0.2,523.0,187.0,42600.0,0.805,0.0015283,1.011,https://doi.org/10.1021/acsami.1c14801
Ge0.6Sb0.2Te0.8(AgSnSe2)0.2,623.0,197.52,38710.0,0.786,0.001579,1.282,https://doi.org/10.1021/acsami.1c14801
Ge0.6Sb0.2Te0.8(AgSnSe2)0.2,723.0,175.78,55484.0,0.93,0.0017143783884655999,1.3687,https://doi.org/10.1021/acsami.1c14801
GeTe,323.0,39.75,681529.0,5.8846,0.0010768584155625,0.059107716450852645,https://doi.org/10.1021/acsami.1c14801
GeTe,423.0,53.42,512821.0,5.057,0.0014634354415444001,0.12241115123062708,https://doi.org/10.1021/acsami.1c14801
GeTe,523.0,80.0,371613.0,4.106,0.0023783232,0.30293790394544573,https://doi.org/10.1021/acsami.1c14801
GeTe,623.0,102.4,320000.0,3.933,0.0033554432000000006,0.5315131232138318,https://doi.org/10.1021/acsami.1c14801
Sn0.91Mn0.09Te,331.0,58.98,300000.0,3.9342,0.0010435921199999998,0.08780158398657922,https://doi.org/10.1021/acsami.1c15595
Sn0.91Mn0.09Te,424.0,75.0,235503.0,3.6711,0.001324704375,0.1529990071095857,https://doi.org/10.1021/acsami.1c15595
Sn0.91Mn0.09Te,524.0,94.53,175148.0,3.2895,0.0015651086737932002,0.2493135567921073,https://doi.org/10.1021/acsami.1c15595
Sn0.91Mn0.09Te,622.0,112.5,134911.0,3.0,0.0017074673437499999,0.3540148959375,https://doi.org/10.1021/acsami.1c15595
Sn0.91Mn0.09Te,720.0,139.84,106509.0,2.5789,0.0020828075234304,0.5814965360695987,https://doi.org/10.1021/acsami.1c15595
Sn0.91Mn0.09Te,769.0,158.98,94675.0,2.3816,0.00239287657987,0.7726411193819407,https://doi.org/10.1021/acsami.1c15595
Sn0.91Mn0.09Te0.97I0.03,331.0,56.7,233846.0,3.5267,0.00075178916694,0.07055950726093517,https://doi.org/10.1021/acsami.1c15595
Sn0.91Mn0.09Te0.97I0.03,424.0,78.35,186667.0,3.1832,0.0011458969129074998,0.15263266243804346,https://doi.org/10.1021/acsami.1c15595
Sn0.91Mn0.09Te0.97I0.03,524.0,106.19,137949.0,2.75,0.0015555565296789,0.29640422601881583,https://doi.org/10.1021/acsami.1c15595
Sn0.91Mn0.09Te0.97I0.03,622.0,138.66,104615.0,2.4091,0.002011390298694,0.5193162449826358,https://doi.org/10.1021/acsami.1c15595
Sn0.91Mn0.09Te0.97I0.03,720.0,174.23,76410.0,1.92,0.0023195090584889996,0.869815896933375,https://doi.org/10.1021/acsami.1c15595
Sn0.91Mn0.09Te0.97I0.03,818.0,202.06,53333.0,1.5649,0.0021774927159188,1.1382126919429858,https://doi.org/10.1021/acsami.1c15595
Sn0.91Mn0.09Te0.97I0.03,867.0,213.92,47179.0,1.5344,0.0021589943769855994,1.2199218748999705,https://doi.org/10.1021/acsami.1c15595
Sn0.91Mn0.09Te0.97I0.03,891.0,215.46,44615.0,1.553,0.002071162662534,1.1882845668498352,https://doi.org/10.1021/acsami.1c15595
Sn0.91Mn0.09Te0.98I0.02,331.0,59.28,223590.0,3.374,0.0007857217330560001,0.07708177049245288,https://doi.org/10.1021/acsami.1c15595
Sn0.91Mn0.09Te0.98I0.02,424.0,80.93,178974.0,3.0229,0.0011722197258126,0.1644186588191943,https://doi.org/10.1021/acsami.1c15595
Sn0.91Mn0.09Te0.98I0.02,524.0,107.2,130256.0,2.5682,0.00149688111104,0.3054145713670897,https://doi.org/10.1021/acsami.1c15595
Sn0.91Mn0.09Te0.98I0.02,622.0,133.51,103077.0,2.2803,0.0018373392891476998,0.5011731078585577,https://doi.org/10.1021/acsami.1c15595
Sn0.91Mn0.09Te0.98I0.02,720.0,164.95,78974.0,1.8015,0.0021487642764349995,0.8587900521971686,https://doi.org/10.1021/acsami.1c15595
Sn0.91Mn0.09Te0.98I0.02,818.0,202.06,54872.0,1.4885,0.0022403273828192,1.2311641243843505,https://doi.org/10.1021/acsami.1c15595
Sn0.91Mn0.09Te0.98I0.02,867.0,211.86,46154.0,1.4733,0.0020716065791784003,1.2190883758553404,https://doi.org/10.1021/acsami.1c15595
Sn0.91Mn0.09Te0.98I0.02,891.0,213.92,43077.0,1.4809,0.0019712796112128,1.1860423618006648,https://doi.org/10.1021/acsami.1c15595
Sn0.91Mn0.09Te0.99I0.01,331.0,61.86,241538.0,3.7557,0.0009242837064648,0.08145962319670069,https://doi.org/10.1021/acsami.1c15595
Sn0.91Mn0.09Te0.99I0.01,424.0,81.96,194872.0,3.458,0.0013090412794751999,0.1605070857424768,https://doi.org/10.1021/acsami.1c15595
Sn0.91Mn0.09Te0.99I0.01,524.0,106.7,154872.0,3.0458,0.00176320068408,0.3033413745019109,https://doi.org/10.1021/acsami.1c15595
Sn0.91Mn0.09Te0.99I0.01,622.0,132.47,122564.0,2.8702,0.0021507899515076,0.46609690956648564,https://doi.org/10.1021/acsami.1c15595
Sn0.91Mn0.09Te0.99I0.01,720.0,161.86,91795.0,2.2748,0.0024049059579820003,0.7611800113183753,https://doi.org/10.1021/acsami.1c15595
Sn0.91Mn0.09Te0.99I0.01,818.0,198.45,66154.0,1.7955,0.0026053034549849995,1.1869330137442102,https://doi.org/10.1021/acsami.1c15595
Sn0.91Mn0.09Te0.99I0.01,867.0,214.43,56410.0,1.6412,0.0025937444866090003,1.3702025773153808,https://doi.org/10.1021/acsami.1c15595
Sn0.91Mn0.09Te0.99I0.01,891.0,219.07,51282.0,1.5954,0.0024611085594017997,1.3744814632236453,https://doi.org/10.1021/acsami.1c15595
Sn0.95Mn0.05Te,332.0,43.75,471006.0,5.6579,0.000901534921875,0.052901181368087094,https://doi.org/10.1021/acsami.1c15595
Sn0.95Mn0.05Te,424.0,55.47,375148.0,5.3158,0.0011543007217932,0.09206958614701771,https://doi.org/10.1021/acsami.1c15595
Sn0.95Mn0.05Te,524.0,69.92,289941.0,4.75,0.0014174654164224,0.1563688164642816,https://doi.org/10.1021/acsami.1c15595
Sn0.95Mn0.05Te,622.0,89.06,224852.0,4.1053,0.0017834549208272002,0.2702138603158158,https://doi.org/10.1021/acsami.1c15595
Sn0.95Mn0.05Te,720.0,112.7,169231.0,3.4605,0.00214945200799,0.44722018371703515,https://doi.org/10.1021/acsami.1c15595
Sn0.95Mn0.05Te,769.0,126.2,144400.0,3.17,0.002299777936,0.557895657029653,https://doi.org/10.1021/acsami.1c15595
Sn0.97Mn0.03Te,331.0,41.8,265089.0,6.3421,0.0004631741043599999,0.024173480163220382,https://doi.org/10.1021/acsami.1c15595
Sn0.97Mn0.03Te,426.0,53.13,357396.0,5.8026,0.0010088563208724,0.07406555555985979,https://doi.org/10.1021/acsami.1c15595
Sn0.97Mn0.03Te,527.0,69.92,268639.0,5.0263,0.0013133240624896001,0.13770005390287476,https://doi.org/10.1021/acsami.1c15595
Sn0.97Mn0.03Te,625.0,92.97,202367.0,4.2237,0.0017491431572703,0.2588286273395216,https://doi.org/10.1021/acsami.1c15595
Sn0.97Mn0.03Te,723.0,120.24,146746.0,3.4211,0.0021216034221695997,0.4483701950333579,https://doi.org/10.1021/acsami.1c15595
Sn0.97Mn0.03Te,772.0,138.1,121893.0,3.0526,0.0023246957577299993,0.5879136228027124,https://doi.org/10.1021/acsami.1c15595
Sn0.99Mn0.01Te,332.0,30.08,701775.0,8.4605,0.00063497051136,0.024916991876546307,https://doi.org/10.1021/acsami.1c15595
Sn0.99Mn0.01Te,424.0,36.33,521893.0,7.5132,0.0006888303398277,0.038873457925643506,https://doi.org/10.1021/acsami.1c15595
Sn0.99Mn0.01Te,524.0,48.44,383432.0,6.3421,0.0008996977281151999,0.07433525323352906,https://doi.org/10.1021/acsami.1c15595
Sn0.99Mn0.01Te,621.0,69.14,279290.0,5.1842,0.001335101046884,0.1599278095202662,https://doi.org/10.1021/acsami.1c15595
Sn0.99Mn0.01Te,719.0,96.48,191716.0,4.1053,0.0017845673739264,0.31254815527563923,https://doi.org/10.1021/acsami.1c15595
Sn0.99Mn0.01Te,768.0,112.7,159763.0,3.6184,0.0020291961942700003,0.4306938639175769,https://doi.org/10.1021/acsami.1c15595
SnTe,330.0,11.33,742012.0,8.0658,9.52512642268e-05,0.0038970613199985123,https://doi.org/10.1021/acsami.1c15595
SnTe,421.0,20.7,553846.0,6.9474,0.00023731747253999996,0.014381013895750925,https://doi.org/10.1021/acsami.1c15595
SnTe,519.0,37.5,397633.0,5.6711,0.00055917140625,0.051173486597617744,https://doi.org/10.1021/acsami.1c15595
SnTe,616.0,63.28,269822.0,4.4342,0.0010804639922048001,0.15009828586851223,https://doi.org/10.1021/acsami.1c15595
SnTe,714.0,99.0,177515.0,3.328,0.001739824515,0.379,https://doi.org/10.1021/acsami.1c15595
SnTe,763.0,120.24,140828.0,2.934,0.0020360430044927998,0.533,https://doi.org/10.1021/acsami.1c15595
(SnTe)0.84(CuSbTe2)0.16,325.0,35.99,347593.0,3.9379,0.00045023029579930007,0.03715809089483545,https://doi.org/10.1021/acsami.1c15614
(SnTe)0.84(CuSbTe2)0.16,432.0,51.92,259589.0,3.7888,0.0006997705368896,0.07978802574332432,https://doi.org/10.1021/acsami.1c15614
(SnTe)0.84(CuSbTe2)0.16,529.0,73.9,196271.0,3.0559,0.0010718771479100002,0.1855502507426258,https://doi.org/10.1021/acsami.1c15614
(SnTe)0.84(CuSbTe2)0.16,625.0,105.4,141200.0,2.46,0.0015686133920000001,0.3985298252032521,https://doi.org/10.1021/acsami.1c15614
(SnTe)0.84(CuSbTe2)0.16,719.0,139.29,107240.0,2.087,0.002080638747684,0.7168084617080956,https://doi.org/10.1021/acsami.1c15614
(SnTe)0.84(CuSbTe2)0.16,818.0,157.14,91351.0,1.7143,0.0022557283794395993,1.0763494221440777,https://doi.org/10.1021/acsami.1c15614
(SnTe)0.86(CuSbTe2)0.14,324.0,42.58,278383.0,3.3913,0.0005047240798012,0.04822062390693504,https://doi.org/10.1021/acsami.1c15614
(SnTe)0.86(CuSbTe2)0.14,432.0,61.2,210400.0,3.16,0.0007880405760000001,0.10773212937721521,https://doi.org/10.1021/acsami.1c15614
(SnTe)0.86(CuSbTe2)0.14,524.0,84.3,161100.0,2.81,0.001144855539,0.2134890756,https://doi.org/10.1021/acsami.1c15614
(SnTe)0.86(CuSbTe2)0.14,625.0,118.6,116900.0,2.29,0.0016443107239999999,0.44877476091703056,https://doi.org/10.1021/acsami.1c15614
(SnTe)0.86(CuSbTe2)0.14,723.0,145.5,95550.0,2.112,0.0020228173875,0.6924701568004261,https://doi.org/10.1021/acsami.1c15614
(SnTe)0.86(CuSbTe2)0.14,818.0,148.0,91300.0,1.83,0.0019998352,0.8939154063387978,https://doi.org/10.1021/acsami.1c15614
(SnTe)0.88(CuSbTe2)0.12,323.0,40.11,299153.0,3.5155,0.00048128096615129997,0.04421952839336364,https://doi.org/10.1021/acsami.1c15614
(SnTe)0.88(CuSbTe2)0.12,427.0,58.24,226651.0,3.205,0.0007687769829376,0.10242364172054763,https://doi.org/10.1021/acsami.1c15614
(SnTe)0.88(CuSbTe2)0.12,525.0,83.52,169964.0,2.7702,0.0011855992467455997,0.22469121527017538,https://doi.org/10.1021/acsami.1c15614
(SnTe)0.88(CuSbTe2)0.12,622.0,117.31,123839.0,2.236,0.0017042272529879,0.4740739496236466,https://doi.org/10.1021/acsami.1c15614
(SnTe)0.88(CuSbTe2)0.12,726.0,148.9,96764.0,2.0497,0.0021453749644400003,0.7598878978306289,https://doi.org/10.1021/acsami.1c15614
(SnTe)0.88(CuSbTe2)0.12,818.0,151.1,92485.0,1.7764,0.00211154445685,0.9723279473673158,https://doi.org/10.1021/acsami.1c15614
(SnTe)0.9(CuSbTe2)0.1,321.0,39.01,329501.0,3.7267,0.0005014280647300999,0.043190599935160355,https://doi.org/10.1021/acsami.1c15614
(SnTe)0.9(CuSbTe2)0.1,427.0,55.7,250100.0,3.615,0.0007759327489999999,0.09165236067026279,https://doi.org/10.1021/acsami.1c15614
(SnTe)0.9(CuSbTe2)0.1,525.0,79.67,186056.0,3.105,0.0011809549046984,0.19967836552871496,https://doi.org/10.1021/acsami.1c15614
(SnTe)0.9(CuSbTe2)0.1,622.0,112.3,134400.0,2.348,0.0016949573759999998,0.44900489262010224,https://doi.org/10.1021/acsami.1c15614
(SnTe)0.9(CuSbTe2)0.1,723.0,146.7,102498.0,2.0248,0.0022058481832199998,0.7876472918155174,https://doi.org/10.1021/acsami.1c15614
(SnTe)0.9(CuSbTe2)0.1,824.0,155.0,98350.0,1.553,0.00236285875,1.2536996844816484,https://doi.org/10.1021/acsami.1c15614
(SnTe)0.92(CuSbTe2)0.08,323.0,36.0,347600.0,3.925,0.0004504896,0.03707213778343949,https://doi.org/10.1021/acsami.1c15614
(SnTe)0.92(CuSbTe2)0.08,430.0,51.37,259589.0,3.788,0.0006850234155940998,0.07776136977440944,https://doi.org/10.1021/acsami.1c15614
(SnTe)0.92(CuSbTe2)0.08,526.0,74.0,195470.0,3.0435,0.00107039372,0.18499329611302776,https://doi.org/10.1021/acsami.1c15614
(SnTe)0.92(CuSbTe2)0.08,620.0,105.49,141254.0,2.4472,0.0015718943016853996,0.3982406289003546,https://doi.org/10.1021/acsami.1c15614
(SnTe)0.92(CuSbTe2)0.08,719.0,139.29,106800.0,2.087,0.00207210199788,0.713867434823057,https://doi.org/10.1021/acsami.1c15614
(SnTe)0.92(CuSbTe2)0.08,818.0,157.0,92500.0,1.7391,0.0022800325,1.072432053935944,https://doi.org/10.1021/acsami.1c15614
(SnTe)0.94(CuSbTe2)0.06,320.0,30.2,406300.0,4.4348,0.000370561852,0.026738475836565346,https://doi.org/10.1021/acsami.1c15614
(SnTe)0.94(CuSbTe2)0.06,427.0,44.2,297300.0,4.236,0.0005808171720000001,0.05854790662039661,https://doi.org/10.1021/acsami.1c15614
(SnTe)0.94(CuSbTe2)0.06,525.0,64.5,222000.0,3.814,0.0009235755,0.12713086982170949,https://doi.org/10.1021/acsami.1c15614
(SnTe)0.94(CuSbTe2)0.06,621.0,95.0,159750.0,3.056,0.00144174375,0.29297214291557594,https://doi.org/10.1021/acsami.1c15614
(SnTe)0.94(CuSbTe2)0.06,722.0,134.6,113100.0,2.435,0.002049050796,0.6075624947482546,https://doi.org/10.1021/acsami.1c15614
(SnTe)0.94(CuSbTe2)0.06,818.0,158.4,91700.0,1.95,0.002300804352,0.96,https://doi.org/10.1021/acsami.1c15614
(SnTe)0.96(CuSbTe2)0.04,321.0,28.57,441207.0,5.6273,0.00036013296359430004,0.02054318790783685,https://doi.org/10.1021/acsami.1c15614
(SnTe)0.96(CuSbTe2)0.04,430.0,40.66,326803.0,5.0311,0.0005402823537867999,0.04617706110558803,https://doi.org/10.1021/acsami.1c15614
(SnTe)0.96(CuSbTe2)0.04,525.0,59.34,246077.0,4.3851,0.0008664950927412,0.103739920113368,https://doi.org/10.1021/acsami.1c15614
(SnTe)0.96(CuSbTe2)0.04,620.0,88.19,177828.0,3.4534,0.0013830530199108,0.2483039533053501,https://doi.org/10.1021/acsami.1c15614
(SnTe)0.96(CuSbTe2)0.04,722.0,129.67,122800.0,2.7702,0.0020647971329199994,0.5381501443824416,https://doi.org/10.1021/acsami.1c15614
(SnTe)0.96(CuSbTe2)0.04,818.0,164.2,93249.0,2.1366,0.0025141459683599996,0.9625439493206401,https://doi.org/10.1021/acsami.1c15614
(SnTe)0.98(CuSbTe2)0.02,320.0,25.55,513706.0,6.9877,0.000335348561065,0.015357204737009316,https://doi.org/10.1021/acsami.1c15614
(SnTe)0.98(CuSbTe2)0.02,427.0,35.16,375837.0,6.2346,0.0004646193208271999,0.03182119943432046,https://doi.org/10.1021/acsami.1c15614
(SnTe)0.98(CuSbTe2)0.02,524.0,52.47,278383.0,5.1975,0.0007664164878447,0.07726834817328,https://doi.org/10.1021/acsami.1c15614
(SnTe)0.98(CuSbTe2)0.02,625.0,79.95,198708.0,4.0247,0.0012701420327700002,0.1972417249686312,https://doi.org/10.1021/acsami.1c15614
(SnTe)0.98(CuSbTe2)0.02,722.0,120.33,135007.0,3.0932,0.0019548080566623,0.45628197882780963,https://doi.org/10.1021/acsami.1c15614
(SnTe)0.98(CuSbTe2)0.02,818.0,158.52,98369.0,2.6087,0.0024718743090576005,0.7750960956833356,https://doi.org/10.1021/acsami.1c15614
Ce0.75Fe3CoSb12,333.0,65.05,154146.0,7.961,0.0006522691843649999,0.027283712899578566,https://doi.org/10.1021/acsami.1c16622
Ce0.75Fe3CoSb12,423.0,79.3,132190.0,7.025,0.0008312754931,0.05005402613256939,https://doi.org/10.1021/acsami.1c16622
Ce0.75Fe3CoSb12,513.0,88.6,110244.0,6.4585,0.0008654109902399999,0.06873977517893008,https://doi.org/10.1021/acsami.1c16622
