Repository: 953836942-dot/thermoelectric-paper

# Thermoelectric Paper Digest

This repository runs the **stock upstream `X-PG13/paper-digest`** for thermoelectric literature monitoring.

The paper-digest source code is **not modified** here. GitHub Actions checks out a pinned upstream commit and combines repository-side configuration files at runtime.

## 最简单的使用方法

正常情况下你什么都不用做：它会在每周一大约 **08:07 Australia/Brisbane** 自动运行。

如果你想现在手动跑一次：

1. 打开仓库顶部的 **Actions**。
2. 左侧点击 **Thermoelectric Paper Digest Weekly**。
3. 点击右上角 **Run workflow**。
4. `Use workflow from` 保持 **main**。历史记录旁边那些 `main` 只是分支标签，不需要点。
5. 在 `Run mode` 里选择：
   - **production**：正式运行。读取并保存历史状态，自动去掉以前已经看过的论文。平时手动运行选这个。

File: tmp_estm_export/estm.csv (part 12 of 15)
Formula,temperature(K),seebeck_coefficient(μV/K),electrical_conductivity(S/m),thermal_conductivity(W/mK),power_factor(W/mK2),ZT,reference
Ce0.75Fe3CoSb12,603.0,95.4,97073.0,6.0488,0.0008834769046800002,0.08807310103194685,https://doi.org/10.1021/acsami.1c16622
Ce0.75Fe3CoSb12,693.0,95.6,91707.0,6.3024,0.0008381432875199998,0.09216065280708301,https://doi.org/10.1021/acsami.1c16622
Ce0.75Fe3CoSb12,783.0,90.2,96585.0,7.278,0.0007858194234000001,0.08454199072852432,https://doi.org/10.1021/acsami.1c16622
(Cu0.001Pb0.999Te)(MnTe)0.03,323.0,-227.02,46069.0,1.8133,0.0023743078259476002,0.4229313559703717,https://doi.org/10.1021/acsami.1c17254
(Cu0.001Pb0.999Te)(MnTe)0.03,423.0,-208.0,55724.0,1.594,0.002410843136,0.6397657757390213,https://doi.org/10.1021/acsami.1c17254
(Cu0.001Pb0.999Te)(MnTe)0.03,523.0,-217.02,51103.0,1.5147,0.0024068327614812004,0.8310381819863126,https://doi.org/10.1021/acsami.1c17254
(Cu0.001Pb0.999Te)(MnTe)0.03,623.0,-228.25,37397.0,1.2507,0.0019483112433125,0.9704948465528803,https://doi.org/10.1021/acsami.1c17254
(Cu0.001Pb0.999Te)(MnTe)0.03,723.0,-237.19,31507.0,1.1493,0.0017725553408227,1.1150765782779188,https://doi.org/10.1021/acsami.1c17254
(Cu0.001Pb0.999Te)(MnTe)0.03,773.0,-241.58,28082.0,1.136,0.0016388906927048,1.115195867483108,https://doi.org/10.1021/acsami.1c17254
(Cu0.001Pb0.999Te)(MnTe)0.03,823.0,-247.36,26200.0,1.15,0.00160309860352,1.1472610006060522,https://doi.org/10.1021/acsami.1c17254
(Cu0.002Pb0.998Te)(MnTe)0.03,323.0,-218.95,49517.0,1.7893,0.0023738005384925,0.42851258812556725,https://doi.org/10.1021/acsami.1c17254
(Cu0.002Pb0.998Te)(MnTe)0.03,423.0,-207.72,62069.0,1.608,0.0026781282850896,0.704507627234391,https://doi.org/10.1021/acsami.1c17254
(Cu0.002Pb0.998Te)(MnTe)0.03,523.0,-168.95,84247.0,1.6453,0.0024047550033174997,0.764411880347081,https://doi.org/10.1021/acsami.1c17254
(Cu0.002Pb0.998Te)(MnTe)0.03,623.0,-169.3,73931.0,1.464,0.00211904654819,0.9017527319141873,https://doi.org/10.1021/acsami.1c17254
(Cu0.002Pb0.998Te)(MnTe)0.03,723.0,-198.07,51172.0,1.28,0.0020075658265828,1.1339610098588782,https://doi.org/10.1021/acsami.1c17254
(Cu0.002Pb0.998Te)(MnTe)0.03,773.0,-206.14,43586.0,1.24,0.0018521303907655998,1.1545941871466199,https://doi.org/10.1021/acsami.1c17254
(Cu0.002Pb0.998Te)(MnTe)0.03,823.0,-206.84,37655.0,1.2133,0.001610985791768,1.0927563723935252,https://doi.org/10.1021/acsami.1c17254
(Cu0.003Pb0.997Te)(MnTe)0.03,323.0,-225.44,56000.0,1.7707,0.0028460988416,0.5191675189680918,https://doi.org/10.1021/acsami.1c17254
(Cu0.003Pb0.997Te)(MnTe)0.03,423.0,-202.81,59586.0,1.568,0.0024508851610146,0.6611762902481988,https://doi.org/10.1021/acsami.1c17254
(Cu0.003Pb0.997Te)(MnTe)0.03,523.0,-173.16,83699.0,1.584,0.0025096630903343998,0.8286324471242998,https://doi.org/10.1021/acsami.1c17254
(Cu0.003Pb0.997Te)(MnTe)0.03,623.0,-151.4,90822.0,1.6693,0.0020818182511200003,0.776956071675409,https://doi.org/10.1021/acsami.1c17254
(Cu0.003Pb0.997Te)(MnTe)0.03,723.0,-171.05,65655.0,1.3707,0.0019209407196375003,1.01323421631131,https://doi.org/10.1021/acsami.1c17254
(Cu0.003Pb0.997Te)(MnTe)0.03,773.0,-182.98,53517.0,1.3307,0.0017918390899668,1.040874439426119,https://doi.org/10.1021/acsami.1c17254
(Cu0.003Pb0.997Te)(MnTe)0.03,823.0,-201.4,45379.0,1.2747,0.0018406611828399998,1.1884083733249549,https://doi.org/10.1021/acsami.1c17254
(Cu0.004Pb0.996Te)(MnTe)0.03,323.0,-203.51,58483.0,1.7947,0.0024221506484083,0.4359250345104368,https://doi.org/10.1021/acsami.1c17254
(Cu0.004Pb0.996Te)(MnTe)0.03,423.0,-204.56,57655.0,1.56,0.002412561575008,0.6541753501464,https://doi.org/10.1021/acsami.1c17254
(Cu0.004Pb0.996Te)(MnTe)0.03,523.0,-173.33,78759.0,1.5627,0.0023661793904751,0.7919062015860224,https://doi.org/10.1021/acsami.1c17254
(Cu0.004Pb0.996Te)(MnTe)0.03,623.0,-146.14,90959.0,1.6747,0.0019426022307163996,0.722661485481768,https://doi.org/10.1021/acsami.1c17254
(Cu0.004Pb0.996Te)(MnTe)0.03,723.0,-158.77,74897.0,1.5573,0.0018879970524713,0.8765310915923394,https://doi.org/10.1021/acsami.1c17254
(Cu0.004Pb0.996Te)(MnTe)0.03,773.0,-173.68,60276.0,1.4427,0.0018182100129024003,0.9741986136920741,https://doi.org/10.1021/acsami.1c17254
(Cu0.004Pb0.996Te)(MnTe)0.03,823.0,-184.39,51034.0,1.3787,0.0017351392659513997,1.0357725508653095,https://doi.org/10.1021/acsami.1c17254
(Cu0.005Pb0.995Te)(MnTe)0.03,323.0,-177.02,97810.0,1.93,0.0030649820239240003,0.5129477687707006,https://doi.org/10.1021/acsami.1c17254
(Cu0.005Pb0.995Te)(MnTe)0.03,423.0,-197.02,74110.0,1.6213,0.002876719006444,0.7505410101312601,https://doi.org/10.1021/acsami.1c17254
(Cu0.005Pb0.995Te)(MnTe)0.03,523.0,-172.63,88082.0,1.598,0.0026249419787858,0.8591017865487943,https://doi.org/10.1021/acsami.1c17254
(Cu0.005Pb0.995Te)(MnTe)0.03,623.0,-145.09,107671.0,1.703,0.0022665938602351,0.8291767321940501,https://doi.org/10.1021/acsami.1c17254
(Cu0.005Pb0.995Te)(MnTe)0.03,723.0,-147.02,89178.0,1.6427,0.0019275718043112002,0.8483803582620062,https://doi.org/10.1021/acsami.1c17254
(Cu0.005Pb0.995Te)(MnTe)0.03,773.0,-168.42,70000.0,1.5573,0.001985570748,0.9855815759352725,https://doi.org/10.1021/acsami.1c17254
(Cu0.005Pb0.995Te)(MnTe)0.03,823.0,-172.81,61918.0,1.4747,0.0018490755679198,1.03,https://doi.org/10.1021/acsami.1c17254
(PbTe)(MnTe)0.03,323.0,-165.09,103699.0,2.0853,0.0028262859752619,0.4377741188364233,https://doi.org/10.1021/acsami.1c17254
(PbTe)(MnTe)0.03,423.0,-212.3,58483.0,1.632,0.0026359042530700004,0.6832031244170407,https://doi.org/10.1021/acsami.1c17254
(PbTe)(MnTe)0.03,523.0,-246.14,31862.0,1.3227,0.0019303560710551995,0.7632692410689268,https://doi.org/10.1021/acsami.1c17254
(PbTe)(MnTe)0.03,623.0,-255.26,25379.0,1.16,0.0016536364460203999,0.8881168154057837,https://doi.org/10.1021/acsami.1c17254
(PbTe)(MnTe)0.03,723.0,-262.28,22897.0,1.1093,0.0015751029109647996,1.0265928104458217,https://doi.org/10.1021/acsami.1c17254
(PbTe)(MnTe)0.03,773.0,-252.98,22069.0,1.1253,0.0014123912915475997,0.9702110267184704,https://doi.org/10.1021/acsami.1c17254
(PbTe)(MnTe)0.03,823.0,-237.19,20966.0,1.1707,0.0011795282088326,0.8292062149732893,https://doi.org/10.1021/acsami.1c17254
Cu1.85Ag0.15SnSe3,300.0,249.0,1070.0,0.9841,6.634107e-05,0.02022388070318057,https://doi.org/10.1021/acsami.1c17460
Cu1.85Ag0.15SnSe3,400.0,288.78,980.0,0.6952,8.172601063199998e-05,0.0470230210771001,https://doi.org/10.1021/acsami.1c17460
Cu1.85Ag0.15SnSe3,500.0,316.16,1010.0,0.5365,0.00010095671705600003,0.09408827311835975,https://doi.org/10.1021/acsami.1c17460
Cu1.85Ag0.15SnSe3,600.0,342.42,1316.0,0.4095,0.0001543029166224,0.22608485952000001,https://doi.org/10.1021/acsami.1c17460
Cu1.85Ag0.15SnSe3,700.0,369.7,1867.0,0.3492,0.00025517799403,0.5115251884908361,https://doi.org/10.1021/acsami.1c17460
Cu1.85Ag0.15SnSe3,800.0,401.01,2541.0,0.3143,0.00040861572007409993,1.040065466303786,https://doi.org/10.1021/acsami.1c17460
Cu1.875Ag0.125SnSe3,300.0,173.74,3184.0,1.1016,9.611091091840001e-05,0.02617399534814815,https://doi.org/10.1021/acsami.1c17460
Cu1.875Ag0.125SnSe3,400.0,196.43,2571.0,0.7778,9.92013791379e-05,0.05101639451679094,https://doi.org/10.1021/acsami.1c17460
Cu1.875Ag0.125SnSe3,500.0,229.29,2510.0,0.6349,0.000131960499291,0.10392227066545912,https://doi.org/10.1021/acsami.1c17460
Cu1.875Ag0.125SnSe3,600.0,268.69,2724.0,0.511,0.0001966573170564,0.23090878715037183,https://doi.org/10.1021/acsami.1c17460
Cu1.875Ag0.125SnSe3,700.0,312.24,2847.0,0.4191,0.0002775648987072,0.46360159650450977,https://doi.org/10.1021/acsami.1c17460
Cu1.875Ag0.125SnSe3,800.0,370.71,2694.0,0.3238,0.00037022538564539996,0.9147013851646696,https://doi.org/10.1021/acsami.1c17460
Cu1.925Ag0.075SnSe3,300.0,100.0,13364.0,1.6095,0.00013364,0.02490959925442684,https://doi.org/10.1021/acsami.1c17460
Cu1.925Ag0.075SnSe3,400.0,113.13,10727.0,1.092,0.0001372884035463,0.050288792507802195,https://doi.org/10.1021/acsami.1c17460
Cu1.925Ag0.075SnSe3,500.0,126.77,9152.0,0.8254,0.0001470784323008,0.08909524612357644,https://doi.org/10.1021/acsami.1c17460
Cu1.925Ag0.075SnSe3,600.0,142.42,8576.0,0.6762,0.00017395092208639996,0.1543486442647737,https://doi.org/10.1021/acsami.1c17460
Cu1.925Ag0.075SnSe3,700.0,165.15,8667.0,0.5714,0.00023638828650750002,0.2895901304782114,https://doi.org/10.1021/acsami.1c17460
Cu1.925Ag0.075SnSe3,800.0,209.09,8788.0,0.5492,0.0003841993037428,0.5596493863697014,https://doi.org/10.1021/acsami.1c17460
Cu1.9Ag0.1SnSe3,300.0,116.67,5143.0,1.1873,7.00059446127e-05,0.01768869147124568,https://doi.org/10.1021/acsami.1c17460
Cu1.9Ag0.1SnSe3,400.0,141.41,4439.0,0.9683,8.876574237589998e-05,0.03666869456817101,https://doi.org/10.1021/acsami.1c17460
Cu1.9Ag0.1SnSe3,500.0,163.64,4071.0,0.727,0.00010901343992159998,0.07497485551691883,https://doi.org/10.1021/acsami.1c17460
Cu1.9Ag0.1SnSe3,600.0,194.44,4133.0,0.6286,0.00015625597390880002,0.14914665024702514,https://doi.org/10.1021/acsami.1c17460
Cu1.9Ag0.1SnSe3,700.0,236.87,3980.0,0.5206,0.00022330743966199998,0.3002597152581637,https://doi.org/10.1021/acsami.1c17460
Cu1.9Ag0.1SnSe3,800.0,287.88,3612.0,0.4127,0.00029934411857279996,0.5802648288302399,https://doi.org/10.1021/acsami.1c17460
Cu2SnSe3,300.0,96.4,19970.0,2.327,0.00018558041120000002,0.023925278624838852,https://doi.org/10.1021/acsami.1c17460
Cu2SnSe3,400.0,107.58,17545.0,1.3841,0.00020305629253799997,0.05868254968224839,https://doi.org/10.1021/acsami.1c17460
Cu2SnSe3,500.0,125.0,15909.0,1.0603,0.000248578125,0.11722065688955956,https://doi.org/10.1021/acsami.1c17460
Cu2SnSe3,600.0,148.48,13697.0,0.8984,0.0003019683135488,0.20167073478325914,https://doi.org/10.1021/acsami.1c17460
Cu2SnSe3,700.0,178.28,12121.0,0.8,0.00038525093556639997,0.33709456862059994,https://doi.org/10.1021/acsami.1c17460
Cu2SnSe3,800.0,214.65,10333.0,0.7365,0.00047608907429250006,0.5171368084643585,https://doi.org/10.1021/acsami.1c17460
Ag8Sn0.4Ga0.6Se6,328.0,-552.34,33.0,0.2108,1.0067622694800002e-05,0.015664991669328276,https://doi.org/10.1021/acsami.1c17548
Ag8Sn0.4Ga0.6Se6,376.0,-530.0,132.0,0.225,3.70788e-05,0.067,https://doi.org/10.1021/acsami.1c17548
Ag8Sn0.4Ga0.6Se6,474.0,-442.9,295.0,0.274,5.7867320949999996e-05,0.10010624135145983,https://doi.org/10.1021/acsami.1c17548
Ag8Sn0.4Ga0.6Se6,573.0,-323.83,660.0,0.283,6.9211473474e-05,0.12,https://doi.org/10.1021/acsami.1c17548
Ag8Sn0.4Ga0.6Se6,671.0,-178.74,12046.0,0.304,0.00038484545862960004,0.84944507480415,https://doi.org/10.1021/acsami.1c17548
Ag8Sn0.4Ga0.6Se6,710.0,-151.4,18020.0,0.2888,0.00041305371920000004,1.0154714010803325,https://doi.org/10.1021/acsami.1c17548
Ag8Sn0.4Ga0.6Se6,720.0,-143.0,19670.0,0.305,0.00040223183,0.9495308773770492,https://doi.org/10.1021/acsami.1c17548
Ag8Sn0.5Ga0.5Se6,313.0,-566.36,17.0,0.21,5.4529820432e-06,0.005,https://doi.org/10.1021/acsami.1c17548
Ag8Sn0.5Ga0.5Se6,388.0,-520.79,66.0,0.22,1.7900666790599994e-05,0.0459,https://doi.org/10.1021/acsami.1c17548
Ag8Sn0.5Ga0.5Se6,477.0,-435.28,298.0,0.24776646513198153,5.646166616319999e-05,0.1087,https://doi.org/10.1021/acsami.1c17548
Ag8Sn0.5Ga0.5Se6,576.0,-363.7,2000.0,0.27,0.00026455538,0.54,https://doi.org/10.1021/acsami.1c17548
Ag8Sn0.5Ga0.5Se6,673.0,-175.93,13168.0,0.304,0.0004075675730032,0.9022795283919527,https://doi.org/10.1021/acsami.1c17548
Ag8Sn0.5Ga0.5Se6,702.0,-160.51,16667.0,0.286,0.0004293995894866999,1.136,https://doi.org/10.1021/acsami.1c17548
Ag8Sn0.5Ga0.5Se6,732.0,-130.37,23531.0,0.3,0.0003999408035939,0.91,https://doi.org/10.1021/acsami.1c17548
Ag8Sn0.6Ga0.4Se6,330.0,-559.35,70.0,0.21,2.1901069575000003e-05,0.052,https://doi.org/10.1021/acsami.1c17548
Ag8Sn0.6Ga0.4Se6,426.0,-510.98,396.0,0.24899163446714756,0.00010339582191840001,0.1769,https://doi.org/10.1021/acsami.1c17548
Ag8Sn0.6Ga0.4Se6,523.0,-417.76,792.0,0.2624923454778562,0.0001382225467392,0.2754,https://doi.org/10.1021/acsami.1c17548
Ag8Sn0.6Ga0.4Se6,601.0,-303.5,2343.0,0.29579753717616875,0.00021581900175,0.4385,https://doi.org/10.1021/acsami.1c17548
Ag8Sn0.6Ga0.4Se6,640.0,-213.79,7459.0,0.29795201138060357,0.00034092227802189995,0.7323,https://doi.org/10.1021/acsami.1c17548
Ag8Sn0.6Ga0.4Se6,691.0,-159.11,16568.0,0.2976276768997175,0.00041943535711280006,0.9738,https://doi.org/10.1021/acsami.1c17548
Ag8Sn0.7Ga0.3Se6,313.0,-549.53,33.0,0.2161,9.965446289699998e-06,0.014433987453383154,https://doi.org/10.1021/acsami.1c17548
Ag8Sn0.7Ga0.3Se6,426.0,-442.99,132.0,0.243,2.5903698493200002e-05,0.069,https://doi.org/10.1021/acsami.1c17548
Ag8Sn0.7Ga0.3Se6,474.0,-421.9,430.0,0.255,7.653983229999999e-05,0.14227404121647058,https://doi.org/10.1021/acsami.1c17548
Ag8Sn0.7Ga0.3Se6,572.0,-296.6,1424.0,0.278,0.00012527150144,0.2577528734664748,https://doi.org/10.1021/acsami.1c17548
Ag8Sn0.7Ga0.3Se6,640.0,-192.0,7980.0,0.322,0.00029417472,0.5846950956521739,https://doi.org/10.1021/acsami.1c17548
Ag8Sn0.7Ga0.3Se6,673.0,-158.41,16304.0,0.358,0.00040912814294239997,0.78,https://doi.org/10.1021/acsami.1c17548
Ag8Sn0.7Ga0.3Se6,694.0,-139.5,19210.0,0.3845,0.0003738314025,0.6747438058127438,https://doi.org/10.1021/acsami.1c17548
Ag8SnSe6,330.0,-543.0,99.0,0.213,2.9190051e-05,0.04522402267605633,https://doi.org/10.1021/acsami.1c17548
Ag8SnSe6,426.0,-440.8,495.0,0.262,9.618079680000001e-05,0.14,https://doi.org/10.1021/acsami.1c17548
Ag8SnSe6,523.0,-342.7,1254.0,0.3121,0.00014727388566,0.2467934706830503,https://doi.org/10.1021/acsami.1c17548
Ag8SnSe6,601.0,-181.54,10693.0,0.3632,0.0003524067587188,0.5831400385187191,https://doi.org/10.1021/acsami.1c17548
Ag8SnSe6,640.0,-145.1,19440.0,0.405,0.00040928995439999997,0.6467791871999998,https://doi.org/10.1021/acsami.1c17548
Ag8SnSe6,650.0,-136.7,21890.0,0.427,0.00040905602209999987,0.6226848111592505,https://doi.org/10.1021/acsami.1c17548
Ag2Se,309.0,-129.15,135738.0,1.041,0.002264072172705,0.69,https://doi.org/10.1021/acsami.1c18483
Ag2Se,334.0,-117.04,172131.0,1.137,0.0023579126805696004,0.7,https://doi.org/10.1021/acsami.1c18483
Ag2Se,362.0,-98.24,233115.0,1.3072,0.0022498156170239997,0.62303645453082,https://doi.org/10.1021/acsami.1c18483
Ag2Se,377.0,-90.0,267541.0,1.3333,0.0021670821,0.6127577827195679,https://doi.org/10.1021/acsami.1c18483
Ag2Se0.98,307.0,-131.0,143400.0,1.074,0.0024608874,0.711,https://doi.org/10.1021/acsami.1c18483
Ag2Se0.98,332.0,-115.6,184930.0,1.192,0.0024712861647999997,0.688311247242953,https://doi.org/10.1021/acsami.1c18483
Ag2Se0.98,361.0,-97.82,253770.0,1.466,0.0024282622965479997,0.5979554495592277,https://doi.org/10.1021/acsami.1c18483
Ag2Se0.98,376.0,-92.5,293100.0,1.626,0.002507836875,0.5799179981549816,https://doi.org/10.1021/acsami.1c18483
Ag2Se1.0025,305.0,-139.79,118033.0,0.9124,0.0023065116648552995,0.7710281211977931,https://doi.org/10.1021/acsami.1c18483
Ag2Se1.0025,332.0,-127.3,146560.0,1.0,0.0023750473024,0.7885157043968001,https://doi.org/10.1021/acsami.1c18483
Ag2Se1.0025,361.0,-126.0,162800.0,1.048,0.0025846128,0.894,https://doi.org/10.1021/acsami.1c18483
Ag2Se1.0025,376.0,-124.26,167213.0,1.0902,0.0025818602858388,0.8904599775044844,https://doi.org/10.1021/acsami.1c18483
Ag2Se1.01,312.0,-142.0,118525.0,1.02,0.0023899381,0.7310398894117647,https://doi.org/10.1021/acsami.1c18483
Ag2Se1.01,334.0,-138.72,125902.0,1.066,0.0024227622010368,0.759101852857684,https://doi.org/10.1021/acsami.1c18483
Ag2Se1.01,362.0,-137.23,135738.0,1.1243,0.0025562279113001993,0.8230494564535018,https://doi.org/10.1021/acsami.1c18483
Ag2Se1.01,377.0,-134.47,141200.0,1.14,0.00255320394308,0.84,https://doi.org/10.1021/acsami.1c18483
Ag2Se1.02,308.0,-141.0,125410.0,0.975,0.00249327621,0.8,https://doi.org/10.1021/acsami.1c18483
Ag2Se1.02,334.0,-139.0,134200.0,1.064,0.0025928782,0.82,https://doi.org/10.1021/acsami.1c18483
Ag2Se1.02,362.0,-135.53,144590.0,1.147,0.002655884194331,0.8382127971646223,https://doi.org/10.1021/acsami.1c18483
Ag2Se1.02,377.0,-132.98,148033.0,1.182,0.0026177682606531995,0.834939622898694,https://doi.org/10.1021/acsami.1c18483
Ag2Se1.03,310.0,-143.2,108700.0,0.988,0.002229028288,0.699391466882591,https://doi.org/10.1021/acsami.1c18483
Ag2Se1.03,332.0,-140.43,118530.0,1.066,0.002337480928197,0.7279959363615421,https://doi.org/10.1021/acsami.1c18483
Ag2Se1.03,362.0,-137.23,131311.0,1.166,0.0024728583245718994,0.7677313151758385,https://doi.org/10.1021/acsami.1c18483
Ag2Se1.03,377.0,-135.32,136800.0,1.174,0.0025050135283199997,0.8044208689749914,https://doi.org/10.1021/acsami.1c18483
Ag2Se1.04,311.0,-145.32,106721.0,0.9438,0.0022537236620303997,0.767,https://doi.org/10.1021/acsami.1c18483
Ag2Se1.04,334.0,-141.91,116066.0,1.02,0.0023373891171745995,0.7653803579767806,https://doi.org/10.1021/acsami.1c18483
Ag2Se1.04,362.0,-141.4,126300.0,1.0797,0.0025252371480000003,0.8466572636621283,https://doi.org/10.1021/acsami.1c18483
Ag2Se1.04,377.0,-137.02,131311.0,1.114,0.0024652957958044004,0.8343056687776114,https://doi.org/10.1021/acsami.1c18483
Ag2Se1.06,309.0,-142.98,110600.0,0.9072,0.00226102681224,0.793,https://doi.org/10.1021/acsami.1c18483
Ag2Se1.06,334.0,-141.2,119016.0,0.996,0.0023728743590399996,0.7957229276298793,https://doi.org/10.1021/acsami.1c18483
Ag2Se1.06,362.0,-137.8,129800.0,1.064,0.0024647514320000003,0.8385714458496243,https://doi.org/10.1021/acsami.1c18483
Ag2Se1.06,377.0,-135.96,134300.0,1.0954,0.00248255183088,0.8544112107374111,https://doi.org/10.1021/acsami.1c18483
Cu1.7Se,295.0,15.35,979730.0,7.35,0.00023084643192500002,0.009265264954812927,https://doi.org/10.1021/acsami.1c18818
Cu1.7Se,374.0,20.3,763514.0,5.9625,0.00031463648426,0.019735688907880924,https://doi.org/10.1021/acsami.1c18818
Cu1.7Se,473.0,29.7,547297.0,5.4161,0.00048276521072999993,0.042160954316812826,https://doi.org/10.1021/acsami.1c18818
Cu1.7Se,572.0,40.59,424324.0,5.0062,0.0006990941999844001,0.07987732859076281,https://doi.org/10.1021/acsami.1c18818
Cu1.7Se,672.0,60.4,287838.0,4.4099,0.00105007907808,0.16001567846657744,https://doi.org/10.1021/acsami.1c18818
Cu1.8Se,295.0,16.8,882432.0,7.0625,0.00024905760768,0.010403114232297346,https://doi.org/10.1021/acsami.1c18818
Cu1.8Se,374.0,22.28,691892.0,5.9503,0.00034345408177280005,0.02158745383981097,https://doi.org/10.1021/acsami.1c18818
Cu1.8Se,473.0,33.66,493243.0,4.9875,0.0005588421487307999,0.05299896468163777,https://doi.org/10.1021/acsami.1c18818
Cu1.8Se,572.0,45.05,383784.0,4.5839,0.0007788905874599999,0.09719352866055542,https://doi.org/10.1021/acsami.1c18818
Cu1.8Se,672.0,60.89,258110.0,4.0248,0.0009569665969309999,0.15977975381078116,https://doi.org/10.1021/acsami.1c18818
Cu1.95In0.05Se,295.0,194.55,14865.0,1.25,0.0006172,0.155,https://doi.org/10.1021/acsami.1c18818
Cu1.95In0.05Se,374.0,218.91,12162.0,1.2,0.0006302,0.2,https://doi.org/10.1021/acsami.1c18818
Cu1.95In0.05Se,473.0,177.72,21622.0,1.9875,0.0007005,0.16671018867924525,https://doi.org/10.1021/acsami.1c18818
Cu1.95In0.05Se,572.0,271.64,6757.0,1.7,0.0005781,0.198,https://doi.org/10.1021/acsami.1c18818
Cu1.95In0.05Se,672.0,325.25,2703.0,1.6375,0.0004661,0.194,https://doi.org/10.1021/acsami.1c18818
Cu1.95In0.05Se,770.0,336.63,1351.0,1.6625,0.0003906,0.1809094736842105,https://doi.org/10.1021/acsami.1c18818
Cu1.95In0.05Se,870.0,328.71,2023.0,1.9375,0.0004323,0.19411664516129032,https://doi.org/10.1021/acsami.1c18818
Cu1.97In0.03Se,295.0,95.6,107383.0,0.862,0.00098141189488,0.33586601970951274,https://doi.org/10.1021/acsami.1c18818
Cu1.97In0.03Se,374.0,120.3,71141.0,0.613,0.00102955895469,0.6281485302676346,https://doi.org/10.1021/acsami.1c18818
Cu1.97In0.03Se,473.0,139.11,47651.0,0.9,0.0009221227151571001,0.49,https://doi.org/10.1021/acsami.1c18818
Cu1.97In0.03Se,572.0,174.3,34899.0,0.85,0.0010602487205100002,0.73,https://doi.org/10.1021/acsami.1c18818
Cu1.97In0.03Se,672.0,205.97,26174.0,0.8125,0.0011103963769166,0.927,https://doi.org/10.1021/acsami.1c18818
Cu1.97In0.03Se,770.0,237.31,20270.0,0.775,0.001141526051747,1.141,https://doi.org/10.1021/acsami.1c18818
Cu1.97In0.03Se,870.0,255.72,17450.0,0.725,0.00114110293608,1.384,https://doi.org/10.1021/acsami.1c18818
Cu1.99In0.01Se,295.0,89.11,125700.0,0.825,0.00099813242697,0.3569079587347273,https://doi.org/10.1021/acsami.1c18818
Cu1.99In0.01Se,374.0,117.33,74324.0,0.585,0.0010231686291636,0.666,https://doi.org/10.1021/acsami.1c18818
Cu1.99In0.01Se,473.0,130.0,55405.0,0.9,0.0009363444999999999,0.5,https://doi.org/10.1021/acsami.1c18818
Cu1.99In0.01Se,572.0,164.85,41892.0,0.8875,0.00113843698857,0.7,https://doi.org/10.1021/acsami.1c18818
Cu1.99In0.01Se,672.0,193.5,31757.0,0.8375,0.00118905353325,0.966,https://doi.org/10.1021/acsami.1c18818
Cu1.99In0.01Se,770.0,224.26,25000.0,0.8,0.00125731369,1.210164426625,https://doi.org/10.1021/acsami.1c18818
Cu1.99In0.01Se,870.0,245.5,20970.0,0.775,0.0012638671425,1.445,https://doi.org/10.1021/acsami.1c18818
Cu2.1Se,295.0,51.0,260830.0,1.6875,0.00067841883,0.11859766213333332,https://doi.org/10.1021/acsami.1c18818
Cu2.1Se,374.0,50.0,246000.0,1.6125,0.000615,0.14264186046511626,https://doi.org/10.1021/acsami.1c18818
Cu2.1Se,473.0,65.9,212200.0,2.4375,0.0009215442820000001,0.17882684938912824,https://doi.org/10.1021/acsami.1c18818
Cu2.1Se,572.0,84.3,162200.0,2.2625,0.0011526726779999999,0.2914160317418784,https://doi.org/10.1021/acsami.1c18818
Cu2.1Se,672.0,104.5,131081.0,2.1,0.00143143729025,0.45805993287999996,https://doi.org/10.1021/acsami.1c18818
Cu2.1Se,770.0,126.73,104054.0,2.025,0.0016711585282166,0.6354528724576702,https://doi.org/10.1021/acsami.1c18818
Cu2.1Se,870.0,147.52,81081.0,1.775,0.0017644969165824,0.8648520098178524,https://doi.org/10.1021/acsami.1c18818
Cu2.2Se,295.0,77.23,145946.0,1.2125,0.0008704909618634,0.2117895536080025,https://doi.org/10.1021/acsami.1c18818
Cu2.2Se,374.0,105.9,85140.0,0.672,0.0009548289234,0.5314077639160715,https://doi.org/10.1021/acsami.1c18818
Cu2.2Se,473.0,113.37,74324.0,1.161,0.0009552683038356,0.3891833830441333,https://doi.org/10.1021/acsami.1c18818
Cu2.2Se,572.0,141.7,55410.0,1.11,0.0011125712948999997,0.5733250276421621,https://doi.org/10.1021/acsami.1c18818
Cu2.2Se,672.0,170.0,43300.0,1.05,0.00125137,0.8008767999999999,https://doi.org/10.1021/acsami.1c18818
Cu2.2Se,770.0,196.53,35135.0,1.0375,0.0013570556770215,1.007164213307523,https://doi.org/10.1021/acsami.1c18818
Cu2.2Se,870.0,215.35,29730.0,0.962,0.001378747256925,1.26,https://doi.org/10.1021/acsami.1c18818
Cu2Se,295.0,46.53,282432.0,2.323,0.0006114768314688,0.07765202982492295,https://doi.org/10.1021/acsami.1c18818
Cu2Se,374.0,42.57,320270.0,2.0,0.0005803948633229999,0.10853383944140098,https://doi.org/10.1021/acsami.1c18818
Cu2Se,473.0,58.7,241800.0,2.7329,0.0008331678420000001,0.14420154021954704,https://doi.org/10.1021/acsami.1c18818
Cu2Se,572.0,76.2,189189.0,2.5093,0.00109851457716,0.250408615205643,https://doi.org/10.1021/acsami.1c18818
Cu2Se,672.0,94.0,151351.0,2.472,0.001337337436,0.3635480408543689,https://doi.org/10.1021/acsami.1c18818
Bi0.84Pb0.08Yb0.08CuSeO,347.0,89.14,27429.0,0.7277,0.0002179491772884,0.10392794354689404,https://doi.org/10.1021/acsami.1c19266
Bi0.84Pb0.08Yb0.08CuSeO,446.0,107.89,22326.0,0.6554,0.00025988026838459996,0.17684864159220565,https://doi.org/10.1021/acsami.1c19266
Bi0.84Pb0.08Yb0.08CuSeO,543.0,121.38,20000.0,0.583,0.0002946620879999999,0.274445135135506,https://doi.org/10.1021/acsami.1c19266
Bi0.84Pb0.08Yb0.08CuSeO,640.0,135.2,17297.0,0.52,0.00031617255487999995,0.38913545215999995,https://doi.org/10.1021/acsami.1c19266
Bi0.84Pb0.08Yb0.08CuSeO,741.0,148.03,14120.0,0.467,0.000309409878308,0.4909480081932078,https://doi.org/10.1021/acsami.1c19266
Bi0.84Pb0.08Yb0.08CuSeO,847.0,156.74,11566.0,0.446,0.00028414686762160004,0.5396242082410206,https://doi.org/10.1021/acsami.1c19266
Bi0.88Pb0.06Yb0.06CuSeO,347.0,117.0,38400.0,0.65,0.0005256576,0.280620288,https://doi.org/10.1021/acsami.1c19266
Bi0.88Pb0.06Yb0.06CuSeO,446.0,132.57,30968.0,0.5732,0.0005442565581431999,0.42347945731309694,https://doi.org/10.1021/acsami.1c19266
Bi0.88Pb0.06Yb0.06CuSeO,543.0,148.68,25600.0,0.523,0.0005659070054400001,0.5875478087073039,https://doi.org/10.1021/acsami.1c19266
Bi0.88Pb0.06Yb0.06CuSeO,640.0,167.11,18641.0,0.4839,0.0005205639448961001,0.6884912683064768,https://doi.org/10.1021/acsami.1c19266
Bi0.88Pb0.06Yb0.06CuSeO,741.0,192.0,15865.0,0.427,0.00058484736,1.0149224678220141,https://doi.org/10.1021/acsami.1c19266
Bi0.88Pb0.06Yb0.06CuSeO,850.0,212.0,12800.0,0.408,0.0005752832,1.1985066666666668,https://doi.org/10.1021/acsami.1c19266
Bi0.8Pb0.1Yb0.1CuSeO,347.0,81.25,30000.0,0.7759,0.000198046875,0.08857103444387163,https://doi.org/10.1021/acsami.1c19266
Bi0.8Pb0.1Yb0.1CuSeO,446.0,102.96,24000.0,0.6973,0.00025441827839999996,0.1627284557097375,https://doi.org/10.1021/acsami.1c19266
Bi0.8Pb0.1Yb0.1CuSeO,543.0,121.71,20000.0,0.6286,0.0002962664819999999,0.2559222076455615,https://doi.org/10.1021/acsami.1c19266
Bi0.8Pb0.1Yb0.1CuSeO,640.0,137.17,12308.0,0.5625,0.00023158251434119993,0.26348943853932083,https://doi.org/10.1021/acsami.1c19266
Bi0.8Pb0.1Yb0.1CuSeO,744.0,158.5,10213.0,0.51,0.00025657353924999997,0.37429551608235295,https://doi.org/10.1021/acsami.1c19266
Bi0.8Pb0.1Yb0.1CuSeO,847.0,173.68,8520.0,0.4777,0.000257003605248,0.4556877823844589,https://doi.org/10.1021/acsami.1c19266
Bi0.92Pb0.04Yb0.04CuSeO,350.0,149.0,16410.0,0.7098,0.00036431841,0.17964418639053256,https://doi.org/10.1021/acsami.1c19266
Bi0.92Pb0.04Yb0.04CuSeO,450.0,161.84,13617.0,0.6446,0.0003566589913152,0.24898626449246047,https://doi.org/10.1021/acsami.1c19266
Bi0.92Pb0.04Yb0.04CuSeO,548.0,182.57,11034.0,0.5661,0.00036778313526659995,0.3560239500549316,https://doi.org/10.1021/acsami.1c19266
Bi0.92Pb0.04Yb0.04CuSeO,645.0,207.89,8225.0,0.5071,0.0003554701235225,0.45213612634985706,https://doi.org/10.1021/acsami.1c19266
Bi0.92Pb0.04Yb0.04CuSeO,747.0,223.36,7336.0,0.4536,0.0003659907629056,0.6027228833564444,https://doi.org/10.1021/acsami.1c19266
Bi0.92Pb0.04Yb0.04CuSeO,847.0,232.0,6400.0,0.425,0.00034447359999999997,0.6865156216470588,https://doi.org/10.1021/acsami.1c19266
Bi0.96Pb0.02Yb0.02CuSeO,343.0,138.0,27050.0,0.8,0.0005151401999999999,0.22086636075,https://doi.org/10.1021/acsami.1c19266
Bi0.96Pb0.02Yb0.02CuSeO,446.0,157.0,21600.0,0.7438,0.0005324184,0.31925061360580803,https://doi.org/10.1021/acsami.1c19266
Bi0.96Pb0.02Yb0.02CuSeO,543.0,172.0,18300.0,0.66,0.0005413872,0.44541401454545454,https://doi.org/10.1021/acsami.1c19266
Bi0.96Pb0.02Yb0.02CuSeO,640.0,189.47,13061.0,0.5839,0.0004688752834348999,0.5139239277245007,https://doi.org/10.1021/acsami.1c19266
Bi0.96Pb0.02Yb0.02CuSeO,747.0,207.89,11098.0,0.517,0.00047963616180579996,0.6930139513905852,https://doi.org/10.1021/acsami.1c19266
Bi0.96Pb0.02Yb0.02CuSeO,847.0,221.05,9360.0,0.4938,0.00045735863940000006,0.7844932514617254,https://doi.org/10.1021/acsami.1c19266
BiCuSeO,347.0,127.63,6575.0,0.6018,0.0001071029161175,0.06175591873175889,https://doi.org/10.1021/acsami.1c19266
BiCuSeO,446.0,140.13,5598.0,0.5446,0.0001099246618062,0.09002276747257656,https://doi.org/10.1021/acsami.1c19266
BiCuSeO,542.0,155.59,4776.0,0.5027,0.0001156185929256,0.1246574047457235,https://doi.org/10.1021/acsami.1c19266
BiCuSeO,639.0,177.63,3871.0,0.4554,0.00012213940581990001,0.1713813797077648,https://doi.org/10.1021/acsami.1c19266
BiCuSeO,737.0,213.16,3238.0,0.383,0.0001471256069728,0.2831111549319937,https://doi.org/10.1021/acsami.1c19266
BiCuSeO,839.0,256.91,2783.0,0.3795,0.00018368564796230003,0.4060929081432667,https://doi.org/10.1021/acsami.1c19266
CuAgTe0.5Se0.5,303.0,147.87,10703.0,0.4669,0.00023402684144070002,0.15187434773298802,https://doi.org/10.1021/acsami.1c20333
CuAgTe0.5Se0.5,349.0,143.09,9689.0,0.4627,0.0001983798343409,0.14963164509395743,https://doi.org/10.1021/acsami.1c20333
CuAgTe0.5Se0.5,363.0,137.5,9413.0,0.4446,0.00017796453124999998,0.14530167531207827,https://doi.org/10.1021/acsami.1c20333
CuAgTe0.5Se0.5,383.0,129.79,8910.0,0.391,0.00015009290693099997,0.1470219523134859,https://doi.org/10.1021/acsami.1c20333
CuAgTe0.5Se0.5,393.0,129.25,8527.0,0.3138,0.0001424483314375,0.178400873980043,https://doi.org/10.1021/acsami.1c20333
CuAgTe0.5Se0.5,397.0,129.52,8395.0,0.2988,0.000140829738208,0.1871131394530656,https://doi.org/10.1021/acsami.1c20333
CuAgTe0.5Se0.5,403.0,161.17,8216.0,0.3,0.00021341691728239996,0.2866900588826906,https://doi.org/10.1021/acsami.1c20333
CuAgTe0.5Se0.5,408.0,225.0,7361.0,0.3024,0.000372650625,0.5027825892857143,https://doi.org/10.1021/acsami.1c20333
CuAgTe0.5Se0.5,422.0,211.41,5482.0,0.306,0.00024501353916420003,0.33789448865128235,https://doi.org/10.1021/acsami.1c20333
CuAgTe0.5Se0.5,443.0,203.8,4807.0,0.3246,0.00019965605308000002,0.2724819208701171,https://doi.org/10.1021/acsami.1c20333
CuAgTe0.6Se0.4,303.0,198.37,10945.0,0.4518,0.0004306929397705,0.28884453464024235,https://doi.org/10.1021/acsami.1c20333
CuAgTe0.6Se0.4,330.0,209.51,9916.0,0.4331,0.0004352572680316,0.3316437276620365,https://doi.org/10.1021/acsami.1c20333
CuAgTe0.6Se0.4,349.0,216.3,9186.0,0.4127,0.00042977334834,0.36343808715934095,https://doi.org/10.1021/acsami.1c20333
CuAgTe0.6Se0.4,363.0,222.28,8671.0,0.388,0.00042842022252639997,0.40081582674505983,https://doi.org/10.1021/acsami.1c20333
CuAgTe0.6Se0.4,383.0,220.92,8060.0,0.3198,0.00039337350998399994,0.47111336561560974,https://doi.org/10.1021/acsami.1c20333
CuAgTe0.6Se0.4,393.0,228.53,7771.0,0.2373,0.00040584794215389996,0.6721375527453969,https://doi.org/10.1021/acsami.1c20333
CuAgTe0.6Se0.4,397.0,227.17,7651.0,0.2602,0.0003948391042939,0.6024255357597168,https://doi.org/10.1021/acsami.1c20333
CuAgTe0.6Se0.4,403.0,239.13,7398.0,0.362,0.0004230409947462,0.47095447757657066,https://doi.org/10.1021/acsami.1c20333
CuAgTe0.6Se0.4,408.0,237.77,7229.0,0.3398,0.0004086884274941,0.4907147687392373,https://doi.org/10.1021/acsami.1c20333
CuAgTe0.6Se0.4,422.0,231.52,6783.0,0.3476,0.0003635790450432,0.4413991858694775,https://doi.org/10.1021/acsami.1c20333
CuAgTe0.6Se0.4,443.0,232.07,6386.0,0.3596,0.0003439275125714,0.42369268094863793,https://doi.org/10.1021/acsami.1c20333
CuAgTe0.7Se0.3,303.0,215.49,11867.0,0.3928,0.0005510553011667001,0.4250757542095472,https://doi.org/10.1021/acsami.1c20333
CuAgTe0.7Se0.3,330.0,232.34,10303.0,0.3754,0.0005561752643068,0.4889127256825892,https://doi.org/10.1021/acsami.1c20333
CuAgTe0.7Se0.3,349.0,248.64,9234.0,0.3539,0.0005708629592063999,0.56295895101168,https://doi.org/10.1021/acsami.1c20333
CuAgTe0.7Se0.3,363.0,254.08,8503.0,0.3317,0.0005489251643392,0.6007230468951752,https://doi.org/10.1021/acsami.1c20333
CuAgTe0.7Se0.3,383.0,263.32,7566.0,0.2777,0.0005246069378784,0.7235306345244048,https://doi.org/10.1021/acsami.1c20333
CuAgTe0.7Se0.3,393.0,261.68,7133.0,0.2163,0.0004884423209792001,0.8874610825003497,https://doi.org/10.1021/acsami.1c20333
CuAgTe0.7Se0.3,397.0,258.97,6982.0,0.2295,0.00046825104800380014,0.8100029022113667,https://doi.org/10.1021/acsami.1c20333
CuAgTe0.7Se0.3,403.0,255.43,6695.0,0.2819,0.00043681182640549997,0.6244596170323394,https://doi.org/10.1021/acsami.1c20333
CuAgTe0.7Se0.3,408.0,252.45,6349.0,0.2855,0.0004046281348724999,0.5782426585918738,https://doi.org/10.1021/acsami.1c20333
CuAgTe0.7Se0.3,422.0,249.18,6602.0,0.2946,0.0004099226191848,0.5871939758858982,https://doi.org/10.1021/acsami.1c20333
CuAgTe0.7Se0.3,443.0,246.2,6675.0,0.3096,0.00040460138699999996,0.5789354471608527,https://doi.org/10.1021/acsami.1c20333
Sn0.93Pb0.06Zn0.01Se,300.0,473.39,1500.0,0.854,0.00033614713815,0.134,https://doi.org/10.1021/acsami.1c20549
Sn0.93Pb0.06Zn0.01Se,373.0,498.21,1137.0,0.708,0.00028221841306169996,0.162,https://doi.org/10.1021/acsami.1c20549
Sn0.93Pb0.06Zn0.01Se,473.0,532.62,656.0,0.591,0.00018609674624640003,0.155,https://doi.org/10.1021/acsami.1c20549
Sn0.93Pb0.06Zn0.01Se,573.0,550.0,315.0,0.5163,9.528749999999999e-05,0.10575196106914585,https://doi.org/10.1021/acsami.1c20549
Sn0.93Pb0.06Zn0.01Se,673.0,525.18,710.0,0.4346,0.00019582796300399998,0.3032494687107501,https://doi.org/10.1021/acsami.1c20549
Sn0.93Pb0.06Zn0.01Se,773.0,402.0,5082.0,0.338,0.000821271528,1.86,https://doi.org/10.1021/acsami.1c20549
Sn0.96Pb0.03Zn0.01Se,300.0,443.66,3578.0,1.1234,0.0007042727518568,0.1880735495433862,https://doi.org/10.1021/acsami.1c20549
Sn0.96Pb0.03Zn0.01Se,373.0,476.0,2140.0,0.8506,0.00048487264,0.2126234360686574,https://doi.org/10.1021/acsami.1c20549
Sn0.96Pb0.03Zn0.01Se,473.0,515.6,1137.0,0.6623,0.00030226390032,0.2158701870019025,https://doi.org/10.1021/acsami.1c20549
Sn0.96Pb0.03Zn0.01Se,573.0,546.2,566.0,0.5649,0.00016885729304000002,0.17127850754455656,https://doi.org/10.1021/acsami.1c20549
Sn0.96Pb0.03Zn0.01Se,673.0,520.21,872.0,0.4706,0.00023597928325520001,0.3374714356794509,https://doi.org/10.1021/acsami.1c20549
Sn0.96Pb0.03Zn0.01Se,773.0,406.0,4317.0,0.3627,0.00073,1.5165825483209263,https://doi.org/10.1021/acsami.1c20549
Sn0.97Pb0.02Zn0.01Se,300.0,428.87,4233.0,1.2792,0.0007785734757177,0.1825922785454268,https://doi.org/10.1021/acsami.1c20549
Sn0.97Pb0.02Zn0.01Se,373.0,459.64,2795.0,1.0747,0.0005904966582319999,0.20494580210341115,https://doi.org/10.1021/acsami.1c20549
Sn0.97Pb0.02Zn0.01Se,473.0,507.09,1319.0,0.9477,0.0003391680136239,0.16927980420397246,https://doi.org/10.1021/acsami.1c20549
Sn0.97Pb0.02Zn0.01Se,573.0,540.43,724.0,0.8464,0.00021145475946759995,0.14315167435601933,https://doi.org/10.1021/acsami.1c20549
Sn0.97Pb0.02Zn0.01Se,673.0,518.44,900.0,0.6961,0.00024190203024000007,0.23387453864605667,https://doi.org/10.1021/acsami.1c20549
Sn0.97Pb0.02Zn0.01Se,773.0,411.97,4000.0,0.5654,0.0006788771236,0.9281429369345596,https://doi.org/10.1021/acsami.1c20549
Sn0.98Pb0.01Zn0.01Se,300.0,435.21,5000.0,1.2338,0.0009470387204999998,0.2302736392851353,https://doi.org/10.1021/acsami.1c20549
Sn0.98Pb0.01Zn0.01Se,373.0,460.71,3000.0,1.0812,0.0006367611122999999,0.21967433859406216,https://doi.org/10.1021/acsami.1c20549
Sn0.98Pb0.01Zn0.01Se,473.0,500.0,1560.0,0.9052,0.00039,0.20378921785240833,https://doi.org/10.1021/acsami.1c20549
Sn0.98Pb0.01Zn0.01Se,573.0,533.0,872.0,0.768,0.000247725608,0.18482652784375,https://doi.org/10.1021/acsami.1c20549
Sn0.98Pb0.01Zn0.01Se,673.0,516.31,971.0,0.667,0.0002588453116330999,0.26117375521600633,https://doi.org/10.1021/acsami.1c20549
Sn0.98Pb0.01Zn0.01Se,773.0,370.57,5582.0,0.549,0.0007665321011918,1.0792883683447383,https://doi.org/10.1021/acsami.1c20549
Sn0.9Pb0.09Zn0.01Se,300.0,507.09,274.0,1.2662,7.04564334594e-05,0.01669320015623124,https://doi.org/10.1021/acsami.1c20549
Sn0.9Pb0.09Zn0.01Se,373.0,542.2,280.0,0.9771,8.23146352e-05,0.031422944355337226,https://doi.org/10.1021/acsami.1c20549
Sn0.9Pb0.09Zn0.01Se,473.0,578.93,306.0,0.75,0.00010255894313939997,0.06468050680658158,https://doi.org/10.1021/acsami.1c20549
Sn0.9Pb0.09Zn0.01Se,573.0,605.36,209.0,0.6405,7.65902924864e-05,0.06851871599485902,https://doi.org/10.1021/acsami.1c20549
Sn0.9Pb0.09Zn0.01Se,673.0,563.21,630.5,0.5588,0.00019999807033505002,0.24087097590459675,https://doi.org/10.1021/acsami.1c20549
Sn0.9Pb0.09Zn0.01Se,773.0,386.62,4275.0,0.4804,0.00063900572931,1.0282086360462739,https://doi.org/10.1021/acsami.1c20549
SnSe,300.0,497.14,1207.0,2.3323,0.00029830785277719997,0.03837085959488916,https://doi.org/10.1021/acsami.1c20549
SnSe,373.0,523.4,900.0,1.774,0.000246552804,0.05184002023224352,https://doi.org/10.1021/acsami.1c20549
SnSe,473.0,539.36,600.0,1.2871,0.00017454552575999998,0.06414422631068292,https://doi.org/10.1021/acsami.1c20549
SnSe,573.0,558.21,337.0,1.048,0.000119,0.06506393129770992,https://doi.org/10.1021/acsami.1c20549
SnSe,673.0,535.0,700.0,0.8903,0.000175,0.15145523699876445,https://doi.org/10.1021/acsami.1c20549
SnSe,773.0,426.06,2482.0,0.6,0.000424,0.5804589965987159,https://doi.org/10.1021/acsami.1c20549
Bi2Si2Te6,373.0,119.15,12037.0,0.849,0.00017088594873250002,0.0750771011510277,https://doi.org/10.1021/acsami.1c23351
Bi2Si2Te6,473.0,160.64,10694.0,0.7539,0.0002759609114624,0.17313902523108524,https://doi.org/10.1021/acsami.1c23351
Bi2Si2Te6,573.0,182.0,8520.0,0.709,0.00028221648,0.22808186606488012,https://doi.org/10.1021/acsami.1c23351
Bi2Si2Te6,673.0,153.0,7454.0,0.679,0.000174490686,0.17294879481296024,https://doi.org/10.1021/acsami.1c23351
Bi2Si2Te6,773.0,101.0,8889.0,0.741,9.0676689e-05,0.09459255141295547,https://doi.org/10.1021/acsami.1c23351
Sb2Si2Te6,373.0,139.8,30275.0,0.8608,0.0005916958110000001,0.2563923530471655,https://doi.org/10.1021/acsami.1c23351
Sb2Si2Te6,473.0,168.32,24312.0,0.75,0.0006887984037887998,0.43440219332280317,https://doi.org/10.1021/acsami.1c23351
Sb2Si2Te6,573.0,191.9,19404.0,0.6569,0.00071456413644,0.6232992086773025,https://doi.org/10.1021/acsami.1c23351
Sb2Si2Te6,673.0,213.37,13750.0,0.5,0.000625992907375,0.84258645332675,https://doi.org/10.1021/acsami.1c23351
Sb2Si2Te6,773.0,222.28,12361.0,0.4188,0.0006107372126223999,1.1272680643675146,https://doi.org/10.1021/acsami.1c23351
Tl8.95Bi1.05Te6.0,444.0,-103.0,570.0,0.34,6.04713e-06,0.007896840352941175,https://doi.org/10.1021/cm402593f
Tl8.95Bi1.05Te6.0,504.0,80.0,1054.0,0.356,6.7456e-06,0.009549950561797752,https://doi.org/10.1021/cm402593f
Tl8.95Bi1.05Te6.0,382.0,-208.0,320.0,0.344,1.384448e-05,0.015373812093023256,https://doi.org/10.1021/cm402593f
Tl8.95Bi1.05Te6.0,322.0,-220.0,170.0,0.3375,8.228e-06,0.007850121481481481,https://doi.org/10.1021/cm402593f
Tl8.97Sb1.03Te6,326.0,118.2,43300.0,0.671,0.0006049546919999999,0.291,https://doi.org/10.1021/cm402593f
Tl8.97Sb1.03Te6,385.5,148.3,33000.0,0.58,0.0007257653700000001,0.4754,https://doi.org/10.1021/cm402593f
Tl8.97Sb1.03Te6,445.0,181.0,25138.0,0.515,0.000823546018,0.7116077242912622,https://doi.org/10.1021/cm402593f
Tl8.97Sb1.03Te6,504.0,200.8,20000.0,0.463,0.0008064128000000001,0.883,https://doi.org/10.1021/cm402593f
Tl8.98Sb1.02Te6,326.0,113.0,42000.0,0.593,0.0005362979999999999,0.2923,https://doi.org/10.1021/cm402593f
Tl8.98Sb1.02Te6,385.0,140.0,34220.0,0.54,0.000670712,0.4781928148148148,https://doi.org/10.1021/cm402593f
Tl8.98Sb1.02Te6,445.0,166.5,27730.0,0.5,0.0007687379925,0.684176813325,https://doi.org/10.1021/cm402593f
Tl8.98Sb1.02Te6,503.0,192.0,22400.0,0.46,0.0008257536,0.9062,https://doi.org/10.1021/cm402593f
Tl8.99Bi1.01Te6.0,322.0,243.0,8350.0,0.396,0.00049305915,0.40092183409090904,https://doi.org/10.1021/cm402593f
Tl8.99Bi1.01Te6.0,382.0,271.0,6500.0,0.34,0.00047736649999999996,0.5363353029411765,https://doi.org/10.1021/cm402593f
Tl8.99Bi1.01Te6.0,499.0,307.0,4300.0,0.322,0.00040527069999999997,0.6280437245341615,https://doi.org/10.1021/cm402593f
Tl8.99Sb1.01Te6,326.0,107.0,53300.0,0.71,0.0006102317,0.28019089323943663,https://doi.org/10.1021/cm402593f
Tl8.99Sb1.01Te6,385.0,137.0,40400.0,0.607,0.0007582676,0.4809440296540362,https://doi.org/10.1021/cm402593f
Tl8.99Sb1.01Te6,445.0,165.7,31743.0,0.57,0.0008715513620699999,0.6804216774055264,https://doi.org/10.1021/cm402593f
Tl8.99Sb1.01Te6,503.0,179.75,26055.0,0.528,0.0008418386784375,0.8019788925266335,https://doi.org/10.1021/cm402593f
Tl9.0Bi0.95Te6.0,325.0,140.0,37455.0,0.592,0.000734118,0.4030208614864865,https://doi.org/10.1021/cm402593f
Tl9.0Bi0.95Te6.0,385.0,157.7,30000.0,0.55,0.0007460786999999999,0.5222550899999998,https://doi.org/10.1021/cm402593f
Tl9.0Bi0.95Te6.0,443.0,182.2,24460.0,0.52,0.0008119947063999998,0.6917570287215383,https://doi.org/10.1021/cm402593f
Tl9.0Bi0.95Te6.0,500.0,198.0,21000.0,0.5,0.000823284,0.823284,https://doi.org/10.1021/cm402593f
Tl9.0Bi0.96Te6.0,325.0,148.4,36000.0,0.65,0.00079281216,0.39640608,https://doi.org/10.1021/cm402593f
Tl9.0Bi0.96Te6.0,385.0,167.8,28640.0,0.56,0.0008064118976000001,0.5544081796,https://doi.org/10.1021/cm402593f
Tl9.0Bi0.96Te6.0,443.0,190.0,23500.0,0.52,0.00084835,0.7227289423076922,https://doi.org/10.1021/cm402593f
Tl9.0Bi0.96Te6.0,500.0,210.4,19700.0,0.4965,0.0008720827520000001,0.8782303645518631,https://doi.org/10.1021/cm402593f
Tl9.0Bi0.97Te6.0,325.0,152.48,34090.0,0.59,0.000792597627136,0.4366003878291525,https://doi.org/10.1021/cm402593f
Tl9.0Bi0.97Te6.0,385.0,173.6,27100.0,0.5,0.0008167116159999999,0.62886794432,https://doi.org/10.1021/cm402593f
Tl9.0Bi0.97Te6.0,443.0,195.0,22000.0,0.474,0.00083655,0.7818389240506329,https://doi.org/10.1021/cm402593f
Tl9.0Bi0.97Te6.0,503.0,216.5,18455.0,0.45,0.00086502737375,0.9669083755472222,https://doi.org/10.1021/cm402593f
Tl9.0Bi0.98Te6.0,325.0,164.46,25800.0,0.538,0.0006978149632800001,0.42154249640520447,https://doi.org/10.1021/cm402593f
Tl9.0Bi0.98Te6.0,385.0,190.0,20636.0,0.446,0.0007449596,0.6430705067264574,https://doi.org/10.1021/cm402593f
Tl9.0Bi0.98Te6.0,443.0,217.4,17545.0,0.42,0.0008292251242000001,0.8746350714776191,https://doi.org/10.1021/cm402593f
