Repository: 953836942-dot/thermoelectric-paper

# Thermoelectric Paper Digest

This repository runs the **stock upstream `X-PG13/paper-digest`** for thermoelectric literature monitoring.

The paper-digest source code is **not modified** here. GitHub Actions checks out a pinned upstream commit and combines repository-side configuration files at runtime.

## 最简单的使用方法

正常情况下你什么都不用做：它会在每周一大约 **08:07 Australia/Brisbane** 自动运行。

如果你想现在手动跑一次：

1. 打开仓库顶部的 **Actions**。
2. 左侧点击 **Thermoelectric Paper Digest Weekly**。
3. 点击右上角 **Run workflow**。
4. `Use workflow from` 保持 **main**。历史记录旁边那些 `main` 只是分支标签，不需要点。
5. 在 `Run mode` 里选择：
   - **production**：正式运行。读取并保存历史状态，自动去掉以前已经看过的论文。平时手动运行选这个。

File: tmp_estm_export/estm.csv (part 13 of 15)
Formula,temperature(K),seebeck_coefficient(μV/K),electrical_conductivity(S/m),thermal_conductivity(W/mK),power_factor(W/mK2),ZT,reference
Tl9.0Bi0.98Te6.0,503.0,239.3,14545.0,0.39,0.00083291200705,1.0742429219132053,https://doi.org/10.1021/cm402593f
Tl9.0Bi0.99Te6.0,325.0,183.47,24636.0,0.486,0.0008292783308124,0.5545585545556173,https://doi.org/10.1021/cm402593f
Tl9.0Bi0.99Te6.0,385.0,209.0,18400.0,0.455,0.0008037304,0.6800795692307692,https://doi.org/10.1021/cm402593f
Tl9.0Bi0.99Te6.0,443.0,237.2,14000.0,0.4085,0.00078769376,0.8542186919951041,https://doi.org/10.1021/cm402593f
Tl9.0Bi0.99Te6.0,503.0,264.0,11182.0,0.394,0.000779340672,0.994945071106599,https://doi.org/10.1021/cm402593f
Tl9.0BiTe6.0,325.0,200.0,18091.0,5.0,0.00072364,0.0470366,https://doi.org/10.1021/cm402593f
Tl9.0BiTe6.0,385.0,233.47,13364.0,3.97,0.0007284481313875999,0.0706429548071098,https://doi.org/10.1021/cm402593f
Tl9.0BiTe6.0,443.0,260.0,10200.0,3.8,0.00068952,0.0803835157894737,https://doi.org/10.1021/cm402593f
Tl9.0BiTe6.0,503.0,285.0,8100.0,3.43,0.0006579225,0.09648251239067054,https://doi.org/10.1021/cm402593f
Tl9.0Sb0.97Te6,327.0,104.0,50000.0,0.73,0.0005408,0.2422487671232877,https://doi.org/10.1021/cm402593f
Tl9.0Sb0.97Te6,447.0,155.0,32000.0,0.612,0.0007687999999999999,0.5615254901960784,https://doi.org/10.1021/cm402593f
Tl9.0Sb0.97Te6,507.0,173.0,26330.0,0.55,0.00078803057,0.7264209072545454,https://doi.org/10.1021/cm402593f
Tl9.0Sb0.98Te6,326.0,106.0,53000.0,0.69,0.000595508,0.28135595362318844,https://doi.org/10.1021/cm402593f
Tl9.0Sb0.98Te6,385.0,133.0,40734.0,0.637,0.000720543726,0.4354934607692307,https://doi.org/10.1021/cm402593f
Tl9.0Sb0.98Te6,444.0,159.0,32455.0,0.586,0.000820494855,0.6295,https://doi.org/10.1021/cm402593f
Tl9.0Sb0.98Te6,503.0,177.0,27100.0,0.537,0.0008490158999999999,0.7952607033519553,https://doi.org/10.1021/cm402593f
Tl9.0Sb0.99Te6,325.0,122.0,44770.0,0.71,0.00066635668,0.30502242394366197,https://doi.org/10.1021/cm402593f
Tl9.0Sb1.0Te6,502.0,193.0,22636.0,0.5,0.000843168364,0.846541037456,https://doi.org/10.1021/cm402593f
Cu5Sn2Se7,300.0,21.3,662800.0,5.28,0.00030070573200000007,0.017085552954545457,https://doi.org/10.1021/cm501899q
Cu5Sn2Se7,400.0,26.34,500000.0,4.774,0.0003468978,0.029065588604943442,https://doi.org/10.1021/cm501899q
Cu5Sn2Se7,500.0,34.42,383900.0,4.304,0.0004548203039600001,0.052836931222118966,https://doi.org/10.1021/cm501899q
Cu5Sn2Se7,598.0,44.2,302200.0,3.856,0.0005903900080000001,0.09155944626141081,https://doi.org/10.1021/cm501899q
Cu5Sn2Se7,698.0,51.06,233635.0,3.314,0.0006091153222860001,0.12829284699928428,https://doi.org/10.1021/cm501899q
MgAgSb,300.0,172.18,49818.0,1.0656,0.0014769020566632002,0.41579449793445944,https://doi.org/10.1021/cm5041826
MgAgSb,350.0,188.36,40909.0,1.0,0.0014514304400464002,0.5080006540162401,https://doi.org/10.1021/cm5041826
MgAgSb,400.0,201.27,36364.0,0.9689,0.0014730915634956002,0.6081500932998659,https://doi.org/10.1021/cm5041826
MgAgSb,450.0,206.36,36909.0,0.9705,0.0015717494502864003,0.7287864529921485,https://doi.org/10.1021/cm5041826
MgAgSb,500.0,199.1,42000.0,1.01,0.00166491402,0.8242148613861385,https://doi.org/10.1021/cm5041826
MgAgSb,550.0,175.82,52000.0,1.0836,0.0016074589647999996,0.8158937159837578,https://doi.org/10.1021/cm5041826
MgAgSb0.985In0.015,300.0,148.9,90185.0,1.4246,0.00199951057385,0.4210677889618139,https://doi.org/10.1021/cm5041826
MgAgSb0.985In0.015,350.0,164.55,72072.0,1.2295,0.0019514721025800002,0.5555227620195201,https://doi.org/10.1021/cm5041826
MgAgSb0.985In0.015,400.0,178.36,65045.0,1.19,0.0020692303770320003,0.6955396225317647,https://doi.org/10.1021/cm5041826
MgAgSb0.985In0.015,450.0,186.18,67207.0,1.2754,0.0023295957302268,0.8219523903105378,https://doi.org/10.1021/cm5041826
MgAgSb0.985In0.015,500.0,183.09,77838.0,1.4492,0.0026092813962078,0.9002488946342119,https://doi.org/10.1021/cm5041826
MgAgSb0.985In0.015,550.0,165.45,96036.0,1.6732,0.0026288608932899995,0.8641366790040041,https://doi.org/10.1021/cm5041826
MgAgSb0.98In0.02,300.0,133.45,102583.0,1.4262,0.0021986,0.4589,https://doi.org/10.1021/cm5041826
MgAgSb0.98In0.02,350.0,146.0,81261.0,1.3426,0.001955,0.5068,https://doi.org/10.1021/cm5041826
MgAgSb0.98In0.02,400.0,160.73,68288.0,1.3082,0.001942,0.5918,https://doi.org/10.1021/cm5041826
MgAgSb0.98In0.02,450.0,175.09,64144.0,1.33607,0.002075,0.69589,https://doi.org/10.1021/cm5041826
MgAgSb0.98In0.02,500.0,175.27,71171.0,1.4468,0.0022945,0.7918,https://doi.org/10.1021/cm5041826
MgAgSb0.98In0.02,550.0,154.55,90450.0,1.6468,0.0022979,0.7658,https://doi.org/10.1021/cm5041826
MgAgSb0.995In0.005,300.0,163.1,64685.0,1.229,0.0017207251428499998,0.438,https://doi.org/10.1021/cm5041826
MgAgSb0.995In0.005,350.0,179.5,48545.0,1.095,0.00156413203625,0.516,https://doi.org/10.1021/cm5041826
MgAgSb0.995In0.005,400.0,195.45,41091.0,1.0279,0.0015697050664274998,0.638,https://doi.org/10.1021/cm5041826
MgAgSb0.995In0.005,450.0,204.9,41050.0,1.0164,0.0017234436105,0.8,https://doi.org/10.1021/cm5041826
MgAgSb0.995In0.005,500.0,202.36,46000.0,1.0459,0.0018836802016000001,0.941,https://doi.org/10.1021/cm5041826
MgAgSb0.995In0.005,550.0,182.73,54000.0,1.1148,0.0018030736566,0.9068,https://doi.org/10.1021/cm5041826
MgAgSb0.99In0.01,300.0,155.45,79820.0,1.146,0.0019288265535499997,0.5049284171596858,https://doi.org/10.1021/cm5041826
MgAgSb0.99In0.01,350.0,170.36,62523.0,0.9885,0.0018145756181808003,0.642490102542519,https://doi.org/10.1021/cm5041826
MgAgSb0.99In0.01,400.0,187.82,53273.0,0.9508,0.0018792771214051996,0.7906088016008412,https://doi.org/10.1021/cm5041826
MgAgSb0.99In0.01,450.0,200.72,51636.0,1.013,0.0020803379361024,0.933,https://doi.org/10.1021/cm5041826
MgAgSb0.99In0.01,500.0,202.73,57455.0,1.1508,0.0023613690663694996,1.0259684855620002,https://doi.org/10.1021/cm5041826
MgAgSb0.99In0.01,550.0,182.73,71091.0,1.352,0.0023737464689139,0.989,https://doi.org/10.1021/cm5041826
Rb7.88Au2.47Ge43.53,50.0,-4.242,94.88,1.344,1.70732423232e-09,6.35165265e-08,https://doi.org/10.1021/ic3024315
Rb7.88Au2.47Ge43.53,100.0,-6.11,196.23,1.583,7.3256779830000004e-09,4.6277182457359447e-07,https://doi.org/10.1021/ic3024315
Rb7.88Au2.47Ge43.53,150.0,-8.056,296.0,1.6923,1.9210144255999996e-08,1.7027250714412337e-06,https://doi.org/10.1021/ic3024315
Rb7.88Au2.47Ge43.53,200.0,-9.369,388.47,1.7692,3.4099182203670003e-08,3.854757201409677e-06,https://doi.org/10.1021/ic3024315
Rb7.88Au2.47Ge43.53,250.0,-11.14,471.0,1.8785,5.8450911600000003e-08,7.778934202821401e-06,https://doi.org/10.1021/ic3024315
Rb7.88Au2.47Ge43.53,300.0,-12.61,551.4,2.0769,8.767927193999998e-08,1.2664924446049395e-05,https://doi.org/10.1021/ic3024315
Cu2Zn0.2Fe0.8SnSe4,373.0,232.95,2645.0,1.7402,0.00014353278311249998,0.030765273015149117,https://doi.org/10.1021/ic402455x
Cu2Zn0.2Fe0.8SnSe4,473.0,238.15,2835.0,1.2756,0.0001607882227875,0.05962122089878292,https://doi.org/10.1021/ic402455x
Cu2Zn0.2Fe0.8SnSe4,573.0,245.38,3356.0,0.9331,0.00020206927180639996,0.12408712115000234,https://doi.org/10.1021/ic402455x
Cu2Zn0.2Fe0.8SnSe4,673.0,238.73,4134.0,0.7795,0.0002356049813286,0.20341520517530187,https://doi.org/10.1021/ic402455x
Cu2Zn0.2Fe0.8SnSe4,773.0,221.39,6210.0,0.6929,0.00030437403434099993,0.3395600065602439,https://doi.org/10.1021/ic402455x
Cu2Zn0.4Fe0.6SnSe4,373.0,215.9,3226.0,1.9213,0.00015037292506,0.02919330716045386,https://doi.org/10.1021/ic402455x
Cu2Zn0.4Fe0.6SnSe4,473.0,214.45,4302.0,1.4252,0.00019784382835499997,0.06566105165023506,https://doi.org/10.1021/ic402455x
Cu2Zn0.4Fe0.6SnSe4,573.0,220.81,5458.0,1.0591,0.0002661160121938,0.14397552165711208,https://doi.org/10.1021/ic402455x
Cu2Zn0.4Fe0.6SnSe4,673.0,231.2,6210.0,0.8583,0.0003319458624,0.2602814463418385,https://doi.org/10.1021/ic402455x
Cu2Zn0.4Fe0.6SnSe4,773.0,229.48,7136.0,0.7126,0.00037578939837439995,0.40764132043700696,https://doi.org/10.1021/ic402455x
Cu2Zn0.6Fe0.4SnSe4,373.0,263.87,86.92,2.488,6.052011600148001e-06,0.0009073152439128634,https://doi.org/10.1021/ic402455x
Cu2Zn0.6Fe0.4SnSe4,473.0,330.92,306.87,1.7598,3.3604734198768004e-05,0.00903229871349998,https://doi.org/10.1021/ic402455x
Cu2Zn0.6Fe0.4SnSe4,573.0,322.25,980.18,1.2835,0.00010178685336125,0.04544126760887904,https://doi.org/10.1021/ic402455x
Cu2Zn0.6Fe0.4SnSe4,673.0,299.13,2169.0,1.0276,0.00019407942371609996,0.12710729093123324,https://doi.org/10.1021/ic402455x
Cu2Zn0.6Fe0.4SnSe4,773.0,281.5,3670.0,0.8543,0.0002908190575,0.2631430778971088,https://doi.org/10.1021/ic402455x
Cu2Zn0.8Fe0.2SnSe4,373.0,281.03,26.67,2.5,2.1063395502029997e-06,0.0003142658608902876,https://doi.org/10.1021/ic402455x
Cu2Zn0.8Fe0.2SnSe4,473.0,360.12,155.35,1.539,2.014678447704e-05,0.006191961700870644,https://doi.org/10.1021/ic402455x
Cu2Zn0.8Fe0.2SnSe4,573.0,365.32,725.89,1.0394,9.6876337485136e-05,0.05340594706463626,https://doi.org/10.1021/ic402455x
Cu2Zn0.8Fe0.2SnSe4,673.0,339.37,1734.0,0.8071,0.00019970824262459998,0.166526635220364,https://doi.org/10.1021/ic402455x
Cu2Zn0.8Fe0.2SnSe4,773.0,313.22,2861.0,0.6693,0.0002806834643924,0.32417199757257614,https://doi.org/10.1021/ic402455x
CsNd2Ag3Te5,298.0,-32.57,83.82,0.5303,8.891666671799999e-08,4.996637126525363e-05,https://doi.org/10.1021/ic5007132
CsNd2Ag3Te5,385.0,32.87,126.5,0.4528,1.3667526785e-07,0.00011621019903323763,https://doi.org/10.1021/ic5007132
CsNd2Ag3Te5,462.0,135.78,195.6,0.3489,3.60612236304e-06,0.004775088941600688,https://doi.org/10.1021/ic5007132
CsNd2Ag3Te5,539.0,147.25,389.6,0.3112,8.44752635e-06,0.014631159070212082,https://doi.org/10.1021/ic5007132
CsNd2Ag3Te5,616.0,150.0,694.0,0.357,1.5615e-05,0.02694352941176471,https://doi.org/10.1021/ic5007132
CsNd2Ag3Te5,687.0,157.0,976.0,0.341,2.4057424e-05,0.048467596152492666,https://doi.org/10.1021/ic5007132
CsPr2Ag3Te5,298.0,-49.08,52.94,0.6466,1.2752432841599998e-07,5.8772424788072995e-05,https://doi.org/10.1021/ic5007132
CsPr2Ag3Te5,385.0,43.52,69.12,0.6545,1.3091261644800003e-07,7.700742144000002e-05,https://doi.org/10.1021/ic5007132
CsPr2Ag3Te5,462.0,133.94,98.53,0.6159,1.7676206723079999e-06,0.0013259307527298198,https://doi.org/10.1021/ic5007132
CsPr2Ag3Te5,539.0,141.74,169.0,0.523,3.3952484644000005e-06,0.003499118398301339,https://doi.org/10.1021/ic5007132
CsPr2Ag3Te5,616.0,156.42,434.0,0.439,1.0618771917599999e-05,0.014900144649753073,https://doi.org/10.1021/ic5007132
CsSm2Ag3Te5,298.0,-90.28,83.82,0.6625,6.831730994879999e-07,0.00030729899418479093,https://doi.org/10.1021/ic5007132
CsSm2Ag3Te5,385.0,58.8,88.24,0.6068,3.050845056e-07,0.00019356877827290703,https://doi.org/10.1021/ic5007132
CsSm2Ag3Te5,462.0,177.78,95.59,0.5213,3.021191577756e-06,0.0026775187203592404,https://doi.org/10.1021/ic5007132
CsSm2Ag3Te5,539.0,189.35,188.24,0.4827,6.7490482514e-06,0.007536227486025689,https://doi.org/10.1021/ic5007132
CsSm2Ag3Te5,616.0,197.69,358.52,0.4629,1.4011440618571999e-05,0.01864559823080655,https://doi.org/10.1021/ic5007132
CsTb2Ag3Te5,298.0,21.3,244.44,0.5337,1.1089998360000001e-07,6.192279391568297e-05,https://doi.org/10.1021/ic5007132
CsTb2Ag3Te5,385.0,61.93,272.59,0.5079,1.045471214491e-06,0.0007924914699331265,https://doi.org/10.1021/ic5007132
CsTb2Ag3Te5,462.0,115.6,281.5,0.405,3.7617858399999996e-06,0.004291222365629629,https://doi.org/10.1021/ic5007132
CsTb2Ag3Te5,539.0,173.7,345.2,0.375,1.0415267387999997e-05,0.014970210992351999,https://doi.org/10.1021/ic5007132
CsTb2Ag3Te5,616.0,179.0,473.3,0.403,1.51650053e-05,0.023180256240198514,https://doi.org/10.1021/ic5007132
CsTb2Ag3Te5,687.0,192.6,621.0,0.384,2.3035845959999997e-05,0.04121256816281249,https://doi.org/10.1021/ic5007132
Ag0.94CuSe,298.0,-88.54,196825.0,1.667,0.0015875,0.28378824235152966,https://doi.org/10.1021/ic502102e
Ag0.94CuSe,391.0,-14.65,59903.0,1.881,1.28565316175e-05,0.002672463510070441,https://doi.org/10.1021/ic502102e
Ag0.94CuSe,470.0,112.1,44930.0,1.241,0.0005646088013,0.257,https://doi.org/10.1021/ic502102e
Ag0.94CuSe,479.0,208.28,16210.0,0.563,0.000703198851664,0.6136,https://doi.org/10.1021/ic502102e
Ag0.94CuSe,549.0,202.6,20065.0,0.616,0.0008236032393999998,0.7340230169327921,https://doi.org/10.1021/ic502102e
Ag0.94CuSe,625.0,212.1,17589.0,0.593,0.0007912659654899999,0.8339649720594434,https://doi.org/10.1021/ic502102e
Ag0.94CuSe,694.0,220.4,14221.0,0.5988,0.0007781,0.87,https://doi.org/10.1021/ic502102e
Ag0.97CuSe,298.0,-98.1,179710.0,1.4647,0.0017294589530999997,0.3518664354637809,https://doi.org/10.1021/ic502102e
Ag0.97CuSe,391.0,-30.57,59903.0,2.1163,5.59808450847e-05,0.010342820218361151,https://doi.org/10.1021/ic502102e
Ag0.97CuSe,468.0,89.17,43509.0,1.67,0.0003459526287501,0.07,https://doi.org/10.1021/ic502102e
Ag0.97CuSe,479.0,190.44,14569.0,0.632,0.0005283796573584,0.4004649618270151,https://doi.org/10.1021/ic502102e
Ag0.97CuSe,557.0,204.46,15597.0,0.564,0.0006520152972852,0.6439229088437172,https://doi.org/10.1021/ic502102e
Ag0.97CuSe,629.0,211.5,14000.0,0.5698,0.0006262515,0.6913165909090909,https://doi.org/10.1021/ic502102e
AgCuSe,298.0,-74.56,89860.0,1.6607,0.000499549136896,0.08964029794364305,https://doi.org/10.1021/ic502102e
AgCuSe,382.0,-26.75,55856.0,1.9464,3.9968458999999996e-05,0.007844200235306206,https://doi.org/10.1021/ic502102e
AgCuSe,479.0,206.37,11232.0,0.483,0.0004783548957408,0.4743933645131329,https://doi.org/10.1021/ic502102e
AgCuSe,549.0,215.92,11513.0,0.5,0.0005367527124032,0.5893544782187135,https://doi.org/10.1021/ic502102e
AgCuSe,621.0,226.0,10130.0,0.53,0.00051,0.6062364631698113,https://doi.org/10.1021/ic502102e
AgCuSe,694.0,230.5,9100.0,0.529,0.000483485275,0.607,https://doi.org/10.1021/ic502102e
Ti0.95Al0.05O2,296.0,-238.95,2104.0,5.67,0.00012013230365999998,0.006271457122285713,https://doi.org/10.1021/jp302652c
Ti0.96Al0.04O2,296.0,-282.2,2112.0,5.72,0.00016819300607999997,0.008703694020923077,https://doi.org/10.1021/jp302652c
Ti0.97Al0.03O2,296.0,-322.67,2077.0,5.812,0.00021624878432530004,0.011013358596057949,https://doi.org/10.1021/jp302652c
Ti0.98Al0.02O2,296.0,-376.0,1990.0,5.875,0.00028133823999999997,0.01417465856,https://doi.org/10.1021/jp302652c
Ti0.995Al0.005O2,296.0,-439.53,1172.0,7.0,0.0002264147196948,0.0095741081470944,https://doi.org/10.1021/jp302652c
Ti0.99Al0.01O2,296.0,-414.77,1699.5,6.2376,0.00029237204285354997,0.013874266494268754,https://doi.org/10.1021/jp302652c
TiO2,296.0,-461.86,388.0,6.3015,8.276608792480001e-05,0.0038877667262938666,https://doi.org/10.1021/jp302652c
Ta0.84Ti0.16FeSb,304.0,105.0,409100.0,5.493,0.00452,0.24961579464773345,https://doi.org/10.1038/s41467-018-08223-5
Ta0.84Ti0.16FeSb,370.0,118.4,339300.0,5.168,0.00477,0.342,https://doi.org/10.1038/s41467-018-08223-5
Ta0.84Ti0.16FeSb,470.0,142.0,258200.0,4.74,0.0052063448,0.5162409400843881,https://doi.org/10.1038/s41467-018-08223-5
Ta0.84Ti0.16FeSb,570.0,165.5,202600.0,4.4,0.00554926465,0.7188820114772727,https://doi.org/10.1038/s41467-018-08223-5
Ta0.84Ti0.16FeSb,670.0,183.6,162953.0,4.135,0.00549297615888,0.8900348310639903,https://doi.org/10.1038/s41467-018-08223-5
Ta0.84Ti0.16FeSb,770.0,200.0,135000.0,3.913,0.0054,1.0647,https://doi.org/10.1038/s41467-018-08223-5
Ta0.84Ti0.16FeSb,870.0,212.7,114485.0,3.69,0.005179449085649999,1.2211709226329268,https://doi.org/10.1038/s41467-018-08223-5
Ta0.84Ti0.16FeSb,970.0,224.0,100700.0,3.522,0.0050527231999999995,1.3915790755252697,https://doi.org/10.1038/s41467-018-08223-5
Ta0.88Ti0.12FeSb,304.0,111.4,401150.0,5.977,0.005,0.25320221817232724,https://doi.org/10.1038/s41467-018-08223-5
Ta0.88Ti0.12FeSb,370.0,125.4,325500.0,5.45,0.00514,0.348,https://doi.org/10.1038/s41467-018-08223-5
Ta0.88Ti0.12FeSb,470.0,148.4,244011.0,4.95,0.00537374688816,0.513,https://doi.org/10.1038/s41467-018-08223-5
Ta0.88Ti0.12FeSb,570.0,172.0,185933.0,4.604,0.005500641872,0.6810090936229366,https://doi.org/10.1038/s41467-018-08223-5
Ta0.88Ti0.12FeSb,670.0,191.1,146657.0,4.31,0.00535579778097,0.836,https://doi.org/10.1038/s41467-018-08223-5
Ta0.88Ti0.12FeSb,770.0,206.7,119498.0,4.07,0.005105538905219999,0.968,https://doi.org/10.1038/s41467-018-08223-5
Ta0.88Ti0.12FeSb,870.0,220.0,100200.0,3.828,0.00484968,1.1022,https://doi.org/10.1038/s41467-018-08223-5
Ta0.88Ti0.12FeSb,970.0,231.0,86500.0,3.6575,0.00462,1.2241297894736842,https://doi.org/10.1038/s41467-018-08223-5
Ta0.92Ti0.08FeSb,304.0,135.0,277000.0,6.62,0.005048325,0.23182640483383685,https://doi.org/10.1038/s41467-018-08223-5
Ta0.92Ti0.08FeSb,370.0,150.0,234400.0,5.985,0.005274,0.331,https://doi.org/10.1038/s41467-018-08223-5
Ta0.92Ti0.08FeSb,470.0,174.2,182600.0,5.465,0.005541113863999999,0.4785,https://doi.org/10.1038/s41467-018-08223-5
Ta0.92Ti0.08FeSb,570.0,194.8,144600.0,5.05,0.005487141984,0.627,https://doi.org/10.1038/s41467-018-08223-5
Ta0.92Ti0.08FeSb,670.0,213.3,115950.0,4.708,0.005276,0.752,https://doi.org/10.1038/s41467-018-08223-5
Ta0.92Ti0.08FeSb,770.0,230.6,95550.0,4.45,0.005081001198,0.883,https://doi.org/10.1038/s41467-018-08223-5
Ta0.92Ti0.08FeSb,870.0,246.0,80100.0,4.18,0.004843,1.0088943760765552,https://doi.org/10.1038/s41467-018-08223-5
Ta0.92Ti0.08FeSb,970.0,258.0,69750.0,3.95,0.004622,1.1401402101265823,https://doi.org/10.1038/s41467-018-08223-5
Ta0.94Ti0.06FeSb,570.0,202.4,116800.0,5.03,0.00482,0.544,https://doi.org/10.1038/s41467-018-08223-5
Ta0.94Ti0.06FeSb,670.0,222.4,93500.0,4.667,0.00468,0.669,https://doi.org/10.1038/s41467-018-08223-5
Ta0.94Ti0.06FeSb,770.0,240.3,76500.0,4.365,0.00448,0.785,https://doi.org/10.1038/s41467-018-08223-5
Ta0.96Ti0.04FeSb,304.0,178.5,77700.0,6.92,0.002475696825,0.10875893566473988,https://doi.org/10.1038/s41467-018-08223-5
Ta0.96Ti0.04FeSb,370.0,194.48,80100.0,6.365,0.003,0.178,https://doi.org/10.1038/s41467-018-08223-5
Ta0.96Ti0.04FeSb,470.0,220.8,76039.0,5.703,0.0037071019929600007,0.3075,https://doi.org/10.1038/s41467-018-08223-5
Ta0.96Ti0.04FeSb,570.0,245.6,67300.0,5.195,0.004059492928,0.45,https://doi.org/10.1038/s41467-018-08223-5
Ta0.96Ti0.04FeSb,670.0,262.7,56925.0,4.82,0.00392846768325,0.546073308667531,https://doi.org/10.1038/s41467-018-08223-5
Ta0.96Ti0.04FeSb,970.0,299.0,36100.0,3.845,0.0032273761,0.8141885089726918,https://doi.org/10.1038/s41467-018-08223-5
Ta0.98Ti0.02FeSb,304.0,181.8,43600.0,8.52,0.001417,0.05141717787042255,https://doi.org/10.1038/s41467-018-08223-5
Ta0.98Ti0.02FeSb,370.0,207.6,49000.0,7.725,0.0021117902399999996,0.1011472347961165,https://doi.org/10.1038/s41467-018-08223-5
Ta0.98Ti0.02FeSb,470.0,237.0,51500.0,6.8045,0.002879,0.1998046359027114,https://doi.org/10.1038/s41467-018-08223-5
Ta0.98Ti0.02FeSb,570.0,263.0,46900.0,6.133,0.00322,0.30149924620903307,https://doi.org/10.1038/s41467-018-08223-5
Ta0.98Ti0.02FeSb,670.0,278.0,40700.0,5.593,0.00309848,0.375,https://doi.org/10.1038/s41467-018-08223-5
Ta0.98Ti0.02FeSb,770.0,298.0,34000.0,5.14,0.0030076,0.4523129805447471,https://doi.org/10.1038/s41467-018-08223-5
Ta0.98Ti0.02FeSb,870.0,305.5,29250.0,4.717,0.0027299098125,0.503,https://doi.org/10.1038/s41467-018-08223-5
Ta0.98Ti0.02FeSb,970.0,319.0,25300.0,4.38,0.0025745533,0.566,https://doi.org/10.1038/s41467-018-08223-5
TaFeSb,670.0,69.48,2908.0,5.475,1.4038283923199999e-05,0.0017179269823824658,https://doi.org/10.1038/s41467-018-08223-5
TaFeSb,770.0,98.0,3324.0,5.018,3.1923695999999996e-05,0.004898614172977283,https://doi.org/10.1038/s41467-018-08223-5
TaFeSb,870.0,114.3,4155.0,4.644,5.428295594999999e-05,0.010169287613372092,https://doi.org/10.1038/s41467-018-08223-5
TaFeSb,970.0,117.86,5817.0,4.4566,8.080382833320001e-05,0.01758733417475295,https://doi.org/10.1038/s41467-018-08223-5
Ca3Co2O6,373.0,227.0,17.0,7.43,8.75993e-07,4.397649919246299e-05,https://doi.org/10.1063/1.1622115
Ca3Co2O6,473.0,213.6,111.0,6.71,5.064370559999999e-06,0.0003569966132459016,https://doi.org/10.1063/1.1622115
Ca3Co2O6,573.0,174.0,630.0,6.0,1.907388e-05,0.0018215555399999999,https://doi.org/10.1063/1.1622115
Ca3Co2O6,673.0,157.0,2000.0,5.33,4.9298e-05,0.006224681801125704,https://doi.org/10.1063/1.1622115
Ca3Co2O6,773.0,146.0,4570.0,4.64,9.741412e-05,0.01622868852586207,https://doi.org/10.1063/1.1622115
Ca3Co2O6,873.0,142.0,8100.0,3.87,0.0001633284,0.03684384837209302,https://doi.org/10.1063/1.1622115
Ca3Co2O6,973.0,149.0,11111.0,3.17,0.00024667531099999997,0.0757145355214511,https://doi.org/10.1063/1.1622115
Ca3Co2O6,1073.0,160.0,13500.0,2.442,0.0003456,0.15185454545454544,https://doi.org/10.1063/1.1622115
Tl2GeTe3,323.0,201.0,2850.0,0.311,0.00011514285,0.117,https://doi.org/10.1063/1.2181427
Tl2GeTe3,373.0,212.0,3350.0,0.297,0.0001556,0.1916,https://doi.org/10.1063/1.2181427
Tl2GeTe3,423.0,227.5,3200.0,0.29,0.00016562,0.24157675862068967,https://doi.org/10.1063/1.2181427
Tl2GeTe3,473.0,234.5,3030.0,0.27,0.0001635,0.2918943570277777,https://doi.org/10.1063/1.2181427
Tl4PbTe3,373.0,46.53,53500.0,1.025,0.00011,0.04215070602921951,https://doi.org/10.1063/1.2181427
Tl4PbTe3,323.0,52.0,81800.0,1.2,0.00017,0.0609,https://doi.org/10.1063/1.2181427
Tl4PbTe3,423.0,67.0,39900.0,0.823,0.000175,0.0876,https://doi.org/10.1063/1.2181427
Tl4PbTe3,473.0,95.0,27500.0,0.73,0.0002481875,0.156,https://doi.org/10.1063/1.2181427
Tl4PbTe3,523.0,130.0,19900.0,0.634,0.000327,0.269,https://doi.org/10.1063/1.2181427
Tl4PbTe3,573.0,166.0,14500.0,0.545,0.000409,0.426,https://doi.org/10.1063/1.2181427
Tl4PbTe3,623.0,204.2,11200.0,0.521,0.0004670135679999999,0.5584442473397312,https://doi.org/10.1063/1.2181427
Tl4PbTe3,673.0,234.5,9800.0,0.494,0.000523,0.718,https://doi.org/10.1063/1.2181427
Tl4SnTe3,323.0,126.0,28700.0,0.52,0.00045564119999999997,0.272,https://doi.org/10.1063/1.2181427
Tl4SnTe3,373.0,124.3,23700.0,0.464,0.0003635,0.286,https://doi.org/10.1063/1.2181427
Tl4SnTe3,423.0,145.0,20000.0,0.448,0.0004205,0.39,https://doi.org/10.1063/1.2181427
Tl4SnTe3,473.0,160.0,18200.0,0.45,0.0004635,0.48,https://doi.org/10.1063/1.2181427
Tl4SnTe3,523.0,175.0,16400.0,0.47,0.000492,0.546,https://doi.org/10.1063/1.2181427
Tl4SnTe3,623.0,200.0,13000.0,0.49,0.000536,0.667,https://doi.org/10.1063/1.2181427
Tl4SnTe3,673.0,212.0,12450.0,0.5,0.0005524,0.74,https://doi.org/10.1063/1.2181427
Ba0.03Co4Sb12,300.0,-219.66,39900.0,5.4135,0.0019251955724400001,0.10668858810972569,https://doi.org/10.1063/1.2920210
Ba0.03Co4Sb12,400.0,-244.3,34000.0,4.753,0.00202920466,0.167,https://doi.org/10.1063/1.2920210
Ba0.03Co4Sb12,500.0,-244.14,27660.0,4.075,0.0016486560333359996,0.20228908384490793,https://doi.org/10.1063/1.2920210
Ba0.03Co4Sb12,800.0,-161.4,37234.0,3.83,0.00096994421064,0.204,https://doi.org/10.1063/1.2920210
Ba0.03Co4Sb12,700.0,-184.83,32978.0,3.729,0.0011265986868642,0.21148272480690267,https://doi.org/10.1063/1.2920210
Ba0.03Co4Sb12,600.0,-215.17,29787.0,3.714,0.0013790823655443,0.22279198150957993,https://doi.org/10.1063/1.2920210
Ba0.05Yb0.09Co4Sb12,300.0,-157.5,112400.0,2.814,0.0027882225,0.29,https://doi.org/10.1063/1.2920210
Ba0.05Yb0.09Co4Sb12,400.0,-186.0,100000.0,2.75,0.0034595999999999997,0.51,https://doi.org/10.1063/1.2920210
Ba0.05Yb0.09Co4Sb12,600.0,-225.86,82600.0,2.47,0.00421365229096,1.0235592609619433,https://doi.org/10.1063/1.2920210
Ba0.05Yb0.09Co4Sb12,800.0,-235.5,78191.0,2.59,0.0043364924077499995,1.28,https://doi.org/10.1063/1.2920210
Ba0.08Yb0.09Co4Sb12,300.0,-126.2,206600.0,2.51,0.0032904025039999997,0.38,https://doi.org/10.1063/1.2920210
Ba0.08Yb0.09Co4Sb12,400.0,-145.0,172340.0,2.53,0.0036234484999999998,0.57,https://doi.org/10.1063/1.2920210
Ba0.08Yb0.09Co4Sb12,600.0,-175.5,138000.0,2.45,0.0042504345,1.03,https://doi.org/10.1063/1.2920210
Ba0.08Yb0.09Co4Sb12,700.0,-184.0,122000.0,2.41,0.004130432,1.1997105394190868,https://doi.org/10.1063/1.2920210
Ba0.08Yb0.09Co4Sb12,800.0,-191.38,114400.0,2.466,0.00419004922336,1.3,https://doi.org/10.1063/1.2920210
Ba0.11Yb0.03Co4Sb12,300.0,-114.8,178700.0,3.203,0.002355094448,0.215,https://doi.org/10.1063/1.2920210
Ba0.11Yb0.03Co4Sb12,400.0,-136.55,150000.0,3.278,0.0027968853750000005,0.3412916870042709,https://doi.org/10.1063/1.2920210
Ba0.11Yb0.03Co4Sb12,500.0,-153.7,130800.0,3.234,0.0030899786519999993,0.4777332486085343,https://doi.org/10.1063/1.2920210
Ba0.11Yb0.03Co4Sb12,600.0,-166.9,119000.0,3.113,0.00331481759,0.634,https://doi.org/10.1063/1.2920210
Ba0.11Yb0.03Co4Sb12,700.0,-175.5,111170.0,3.038,0.0034240637925,0.78,https://doi.org/10.1063/1.2920210
Ba0.11Yb0.08Co4Sb12,300.0,-107.0,211500.0,2.38,0.0024214634999999997,0.3,https://doi.org/10.1063/1.2920210
Ba0.11Yb0.08Co4Sb12,400.0,-127.0,177300.0,2.42,0.0028596717,0.47267300826446285,https://doi.org/10.1063/1.2920210
Ba0.11Yb0.08Co4Sb12,500.0,-144.5,154000.0,2.39,0.0032155585,0.6727109832635982,https://doi.org/10.1063/1.2920210
Ba0.11Yb0.08Co4Sb12,600.0,-159.0,135100.0,2.346,0.0034154631,0.864,https://doi.org/10.1063/1.2920210
Ba0.11Yb0.08Co4Sb12,700.0,-167.93,123404.0,2.316,0.0034800526385996003,1.0518293812693091,https://doi.org/10.1063/1.2920210
Ba0.11Yb0.08Co4Sb12,800.0,-178.62,112600.0,2.32,0.00359251475544,1.2387981915310347,https://doi.org/10.1063/1.2920210
Ba0.15Yb0.01Co4Sb12,300.0,-125.1,179700.0,4.35,0.0028123067969999995,0.1939521928965517,https://doi.org/10.1063/1.2920210
Ba0.15Yb0.01Co4Sb12,400.0,-146.2,144000.0,4.04,0.0030779193599999996,0.3185,https://doi.org/10.1063/1.2920210
Ba0.15Yb0.01Co4Sb12,500.0,-165.0,127500.0,3.82,0.0034711875,0.445,https://doi.org/10.1063/1.2920210
Ba0.15Yb0.01Co4Sb12,600.0,-179.0,113000.0,3.624,0.003620633,0.5994425496688741,https://doi.org/10.1063/1.2920210
Ba0.15Yb0.01Co4Sb12,800.0,-190.34,100000.0,3.549,0.0036229315599999997,0.822,https://doi.org/10.1063/1.2920210
Ag3.4Mo9Se11,350.0,71.0,58000.0,1.26,0.000292378,0.0804,https://doi.org/10.1063/1.3579261
Ag3.4Mo9Se11,447.0,87.0,48800.0,1.225,0.0003693672,0.13478133746938775,https://doi.org/10.1063/1.3579261
Ag3.4Mo9Se11,547.0,104.4,41950.0,1.2,0.000457228152,0.2053,https://doi.org/10.1063/1.3579261
Ag3.4Mo9Se11,645.0,119.6,36750.0,1.155,0.00052567788,0.287,https://doi.org/10.1063/1.3579261
Ag3.4Mo9Se11,743.0,132.9,33250.0,1.124,0.0005872751325,0.3785,https://doi.org/10.1063/1.3579261
Ag3.5Mo9Se11,350.0,69.75,57600.0,1.22,0.0002802276,0.08039316393442622,https://doi.org/10.1063/1.3579261
Ag3.5Mo9Se11,447.0,89.6,48100.0,1.18,0.00038615449599999996,0.14628055907796605,https://doi.org/10.1063/1.3579261
Ag3.5Mo9Se11,547.0,107.6,41500.0,1.15,0.00048047703999999994,0.2265,https://doi.org/10.1063/1.3579261
Ag3.5Mo9Se11,645.0,123.7,36400.0,1.124,0.000556981516,0.3196201759964412,https://doi.org/10.1063/1.3579261
Ag3.5Mo9Se11,743.0,138.6,32300.0,1.1,0.000620481708,0.41910719003999997,https://doi.org/10.1063/1.3579261
Ag3.7Mo9Se11,350.0,74.0,55400.0,1.1804,0.0003033704,0.08995225347339886,https://doi.org/10.1063/1.3579261
Ag3.7Mo9Se11,447.0,93.6,47100.0,1.162,0.00041264121599999995,0.15873547637865748,https://doi.org/10.1063/1.3579261
Ag3.7Mo9Se11,547.0,112.5,40700.0,1.144,0.0005151093749999999,0.245,https://doi.org/10.1063/1.3579261
Ag3.7Mo9Se11,645.0,128.0,35967.0,1.128,0.000589283328,0.3369572221276596,https://doi.org/10.1063/1.3579261
Ag3.7Mo9Se11,743.0,143.8,31700.0,1.109,0.0006555065480000001,0.4391716547917043,https://doi.org/10.1063/1.3579261
Ag3.8Mo9Se11,350.0,92.4,35800.0,0.8527,0.000305651808,0.125,https://doi.org/10.1063/1.3579261
Ag3.8Mo9Se11,447.0,118.0,30300.0,0.84,0.0004218972,0.2226,https://doi.org/10.1063/1.3579261
Ag3.8Mo9Se11,547.0,138.5,25900.0,0.82,0.000496820275,0.3314154761280488,https://doi.org/10.1063/1.3579261
Ag3.8Mo9Se11,645.0,157.5,22700.0,0.8,0.000563101875,0.45400088671875,https://doi.org/10.1063/1.3579261
Ag3.8Mo9Se11,743.0,171.5,20400.0,0.784,0.0006000099,0.5686318312499999,https://doi.org/10.1063/1.3579261
Ag3.9Mo9Se11,350.0,98.0,30250.0,0.78,0.000290521,0.13036198717948716,https://doi.org/10.1063/1.3579261
Ag3.9Mo9Se11,447.0,124.6,25285.0,0.77,0.0003925536706,0.22788505293272723,https://doi.org/10.1063/1.3579261
Ag3.9Mo9Se11,547.0,146.6,21556.0,0.76,0.00046327206735999993,0.3334339747972631,https://doi.org/10.1063/1.3579261
Ag3.9Mo9Se11,645.0,166.1,18600.0,0.75,0.000513159306,0.44131700316,https://doi.org/10.1063/1.3579261
Ag3.9Mo9Se11,743.0,181.6,16500.0,0.74,0.00054414624,0.5463522382702702,https://doi.org/10.1063/1.3579261
BaDyCo4O7,368.0,142.9,77.0,0.613,1.502e-06,0.0008,https://doi.org/10.1063/1.3663526
BaErCo4O7,368.0,132.0,94.0,0.624,1.6e-06,0.0009,https://doi.org/10.1063/1.3663526
BaHoCo4O7,368.0,134.0,87.0,0.58,1.5e-06,0.00087,https://doi.org/10.1063/1.3663526
BaLuCo4O7,368.0,128.0,99.0,0.59,1.6e-06,0.0010116981152542375,https://doi.org/10.1063/1.3663526
BaTmCo4O7,368.0,130.0,108.0,0.5567,1.75e-06,0.00113,https://doi.org/10.1063/1.3663526
In0.005Pb0.995Te0.994I0.006,378.0,-153.2,81875.0,1.882,0.0019216258999999998,0.375,https://doi.org/10.1063/1.3694742
In0.005Pb0.995Te0.994I0.006,428.0,-160.2,72200.0,1.8,0.001852,0.4405888324799999,https://doi.org/10.1063/1.3694742
In0.005Pb0.995Te0.994I0.006,481.0,-166.0,62900.0,1.703,0.0017332724,0.486,https://doi.org/10.1063/1.3694742
In0.005Pb0.995Te0.994I0.006,533.0,-164.0,55300.0,1.593,0.0014873488,0.49765028901443814,https://doi.org/10.1063/1.3694742
In0.005Pb0.995Te0.994I0.006,585.0,-162.0,49048.0,1.4935,0.001287215712,0.5041989899698693,https://doi.org/10.1063/1.3694742
In0.005Pb0.995Te0.994I0.006,637.0,-162.3,44450.0,1.421,0.0011708703405000002,0.5248729112586208,https://doi.org/10.1063/1.3694742
In0.005Pb0.995Te0.994I0.006,663.0,-162.2,43010.0,1.413,0.0011315432083999998,0.528,https://doi.org/10.1063/1.3694742
In0.005Pb0.995Te0.996I0.004,378.0,-191.02,49400.0,1.828,0.001805,0.38,https://doi.org/10.1063/1.3694742
In0.005Pb0.995Te0.996I0.004,428.0,-200.0,42700.0,1.756,0.0017079999999999999,0.4163006833712984,https://doi.org/10.1063/1.3694742
In0.005Pb0.995Te0.996I0.004,481.0,-207.4,37350.0,1.636,0.001606601286,0.4723564905660147,https://doi.org/10.1063/1.3694742
In0.005Pb0.995Te0.996I0.004,533.0,-208.9,34000.0,1.548,0.00148373314,0.5108719403229974,https://doi.org/10.1063/1.3694742
In0.005Pb0.995Te0.996I0.004,585.0,-207.8,31410.0,1.48,0.001357,0.5361090931581082,https://doi.org/10.1063/1.3694742
In0.005Pb0.995Te0.996I0.004,663.0,-203.2,28100.0,1.425,0.001160255744,0.5398242514189473,https://doi.org/10.1063/1.3694742
In0.005Pb0.995Te0.996I0.004,637.0,-207.42,28900.0,1.434,0.0012433663299599997,0.543,https://doi.org/10.1063/1.3694742
In0.005Pb0.995Te0.998I0.002,378.0,-222.0,33594.0,1.644,0.001655646696,0.382,https://doi.org/10.1063/1.3694742
In0.005Pb0.995Te0.998I0.002,428.0,-231.5,28100.0,1.53,0.0015059422249999999,0.4212701126143791,https://doi.org/10.1063/1.3694742
In0.005Pb0.995Te0.998I0.002,481.0,-239.0,23968.0,1.45,0.001369076128,0.45,https://doi.org/10.1063/1.3694742
In0.005Pb0.995Te0.998I0.002,533.0,-238.2,21550.0,1.35,0.001222730622,0.4827521640933333,https://doi.org/10.1063/1.3694742
In0.005Pb0.995Te0.998I0.002,585.0,-237.95,19841.0,1.3067,0.0011234014378024998,0.5,https://doi.org/10.1063/1.3694742
In0.005Pb0.995Te0.998I0.002,637.0,-233.5,18260.0,1.2747,0.000995576285,0.5,https://doi.org/10.1063/1.3694742
In0.005Pb0.995Te0.998I0.002,663.0,-231.0,17936.0,1.2693,0.0009570828959999999,0.5,https://doi.org/10.1063/1.3694742
In0.005Pb0.995Te0.999I0.001,378.0,-254.72,23016.0,1.7342,0.0014933305196544,0.322,https://doi.org/10.1063/1.3694742
In0.005Pb0.995Te0.999I0.001,428.0,-260.7,18890.0,1.6,0.0012838492161,0.34342966530674995,https://doi.org/10.1063/1.3694742
In0.005Pb0.995Te0.999I0.001,663.0,-255.0,11770.0,1.373,0.00076534425,0.366,https://doi.org/10.1063/1.3694742
In0.005Pb0.995Te0.999I0.001,481.0,-268.5,16000.0,1.473,0.001153476,0.37666120570264766,https://doi.org/10.1063/1.3694742
In0.005Pb0.995Te0.999I0.001,637.0,-260.7,12000.0,1.36,0.0008155738799999998,0.38200041291176456,https://doi.org/10.1063/1.3694742
In0.005Pb0.995Te0.999I0.001,533.0,-269.4,14150.0,1.38,0.00103247,0.4,https://doi.org/10.1063/1.3694742
In0.005Pb0.995Te0.999I0.001,585.0,-269.0,13050.0,1.35,0.00094431105,0.405,https://doi.org/10.1063/1.3694742
In0.015Pb0.985Te0.994I0.006,378.0,-201.6,30470.0,1.735,0.001256,0.2698024136078386,https://doi.org/10.1063/1.3694742
In0.015Pb0.985Te0.994I0.006,428.0,-212.5,27700.0,1.592,0.001250828125,0.3362779130025126,https://doi.org/10.1063/1.3694742
In0.015Pb0.985Te0.994I0.006,481.0,-219.5,25300.0,1.515,0.001218960325,0.389,https://doi.org/10.1063/1.3694742
In0.015Pb0.985Te0.994I0.006,533.0,-220.1,24200.0,1.44,0.0011723450419999998,0.437,https://doi.org/10.1063/1.3694742
In0.015Pb0.985Te0.994I0.006,637.0,-219.5,22800.0,1.359,0.001003,0.5149011618101546,https://doi.org/10.1063/1.3694742
In0.015Pb0.985Te0.996I0.004,481.0,-230.45,20780.0,1.4,0.0011035676679499997,0.37915432020282136,https://doi.org/10.1063/1.3694742
In0.015Pb0.985Te0.996I0.004,533.0,-231.3,20100.0,1.33,0.001075343769,0.43094603674962406,https://doi.org/10.1063/1.3694742
In0.015Pb0.985Te0.996I0.004,585.0,-230.4,19900.0,1.293,0.001056374784,0.474,https://doi.org/10.1063/1.3694742
In0.015Pb0.985Te0.996I0.004,637.0,-225.39,19800.0,1.262,0.0010058529115799999,0.51,https://doi.org/10.1063/1.3694742
In0.015Pb0.985Te0.996I0.004,663.0,-225.78,19688.0,1.259,0.0010036274661791998,0.5285186736114452,https://doi.org/10.1063/1.3694742
In0.015Pb0.985Te0.998I0.002,378.0,-209.0,19730.0,1.68,0.00086182613,0.192,https://doi.org/10.1063/1.3694742
In0.015Pb0.985Te0.998I0.002,533.0,-235.5,15900.0,1.43,0.000881817975,0.3263,https://doi.org/10.1063/1.3694742
In0.015Pb0.985Te0.998I0.002,585.0,-238.6,15780.0,1.39,0.000895,0.365,https://doi.org/10.1063/1.3694742
In0.015Pb0.985Te0.998I0.002,637.0,-232.8,15750.0,1.355,0.000852,0.403,https://doi.org/10.1063/1.3694742
In0.015Pb0.985Te0.998I0.002,663.0,-233.2,15703.0,1.3538,0.0008539643147199999,0.4182141680154823,https://doi.org/10.1063/1.3694742
In0.015Pb0.985Te0.998I0.002,585.0,-235.0,13250.0,1.393,0.00073173125,0.301,https://doi.org/10.1063/1.3694742
In0.01Pb0.99Te0.994I0.006,378.0,-179.2,57900.0,1.774,0.0018593218559999998,0.3961801925411499,https://doi.org/10.1063/1.3694742
In0.01Pb0.99Te0.994I0.006,428.0,-186.51,49000.0,1.657,0.0017045130248999995,0.4402725254418828,https://doi.org/10.1063/1.3694742
In0.01Pb0.99Te0.994I0.006,481.0,-192.5,42100.0,1.561,0.001560068125,0.48071285594170404,https://doi.org/10.1063/1.3694742
In0.01Pb0.99Te0.994I0.006,533.0,-195.24,37970.0,1.49,0.0014473654290720003,0.5177488414062927,https://doi.org/10.1063/1.3694742
In0.01Pb0.99Te0.994I0.006,585.0,-200.0,34600.0,1.42,0.001384,0.563,https://doi.org/10.1063/1.3694742
In0.01Pb0.99Te0.994I0.006,663.0,-201.6,30625.0,1.366,0.0012446784,0.59,https://doi.org/10.1063/1.3694742
In0.01Pb0.99Te0.994I0.006,637.0,-202.0,31406.0,1.376,0.001281490424,0.5932481105290698,https://doi.org/10.1063/1.3694742
In0.01Pb0.99Te0.996I0.004,378.0,-202.0,40625.0,1.644,0.001669,0.3811413777372263,https://doi.org/10.1063/1.3694742
In0.01Pb0.99Te0.996I0.004,428.0,-210.55,35200.0,1.5766,0.001568,0.42361897180261326,https://doi.org/10.1063/1.3694742
In0.01Pb0.99Te0.998I0.002,428.0,-238.7,23350.0,1.61,0.001336,0.3536792784608695,https://doi.org/10.1063/1.3694742
In0.01Pb0.99Te0.998I0.002,481.0,-253.0,20500.0,1.512,0.0013121845,0.4174343548280423,https://doi.org/10.1063/1.3694742
In0.01Pb0.99Te0.998I0.002,533.0,-259.0,19100.0,1.44,0.0012812471,0.471,https://doi.org/10.1063/1.3694742
In0.01Pb0.99Te0.998I0.002,585.0,-256.0,18125.0,1.3844,0.00118784,0.497,https://doi.org/10.1063/1.3694742
In0.01Pb0.99Te0.998I0.002,637.0,-251.0,17000.0,1.356,0.00115,0.5031252426253687,https://doi.org/10.1063/1.3694742
In0.01Pb0.99Te0.998I0.002,663.0,-247.7,16984.0,1.3455,0.00105,0.511,https://doi.org/10.1063/1.3694742
In0.01Pb0.99Te0.999I0.001,533.0,-224.3,15560.0,1.3948,0.0007828312244000001,0.29914614468396905,https://doi.org/10.1063/1.3694742
Mo3Sb7,723.0,39.17,425000.0,6.82,0.0006520727825000001,0.06912736389259531,https://doi.org/10.1063/1.5144156
Mo3Sb7,823.0,44.7,401150.0,6.973,0.0008015338034999999,0.0946023691783307,https://doi.org/10.1063/1.5144156
Mo3Sb7I,523.0,36.29,494500.0,5.77,0.00065123874745,0.059029092706473135,https://doi.org/10.1063/1.5144156
Mo3Sb7I,623.0,42.49,460700.0,6.197,0.00083174782607,0.0855,https://doi.org/10.1063/1.5144156
Mo3Sb7I,723.0,49.73,431500.0,6.376,0.00106713095635,0.12100622356352728,https://doi.org/10.1063/1.5144156
Mo3Sb7I,823.0,55.07,397325.0,6.52,0.00123,0.155,https://doi.org/10.1063/1.5144156
Mo3Sb7I0.75,323.0,17.4,624500.0,5.0,0.00018907361999999996,0.012214155851999997,https://doi.org/10.1063/1.5144156
Mo3Sb7I0.75,423.0,24.5,569400.0,5.556,0.00034178235,0.026021226430885527,https://doi.org/10.1063/1.5144156
Mo3Sb7I0.75,523.0,31.56,511222.0,5.908,0.0005091942890591999,0.04507593317162518,https://doi.org/10.1063/1.5144156
Mo3Sb7I0.75,623.0,38.54,477200.0,6.29,0.00070880023952,0.07020390289681398,https://doi.org/10.1063/1.5144156
Mo3Sb7I0.75,723.0,45.5,447150.0,6.49,0.0009257122875,0.10312634574152542,https://doi.org/10.1063/1.5144156
Mo3Sb7I0.75,823.0,49.13,421810.0,6.56,0.0010181467979890001,0.1277339656623395,https://doi.org/10.1063/1.5144156
Mo3Sb7I1.25,323.0,21.2,571800.0,4.704,0.000256989792,0.01764619532653061,https://doi.org/10.1063/1.5144156
Mo3Sb7I1.25,423.0,28.2,523600.0,5.19,0.000416387664,0.03393679804855491,https://doi.org/10.1063/1.5144156
Mo3Sb7I1.25,523.0,35.83,483500.0,5.602,0.0006207119331499999,0.058,https://doi.org/10.1063/1.5144156
Mo3Sb7I1.25,623.0,43.2,451050.0,5.87,0.0008417675520000001,0.08933921378126067,https://doi.org/10.1063/1.5144156
Mo3Sb7I1.25,720.0,50.7,422250.0,6.031,0.0010853894024999999,0.129,https://doi.org/10.1063/1.5144156
Mo3Sb7I1.25,820.0,57.68,400000.0,6.214,0.00133079296,0.1745,https://doi.org/10.1063/1.5144156
Mo3Sb7I1.5,323.0,6.6,497000.0,4.31,2.1649319999999994e-05,0.0016224432389791183,https://doi.org/10.1063/1.5144156
Mo3Sb7I1.5,423.0,13.7,456500.0,4.71,8.568048499999998e-05,0.007694871582802546,https://doi.org/10.1063/1.5144156
Mo3Sb7I1.5,523.0,21.1,422000.0,5.13,0.00018787862000000004,0.019154097126705655,https://doi.org/10.1063/1.5144156
Mo3Sb7I1.5,623.0,28.0,392400.0,5.39,0.0003076416,0.03555857454545455,https://doi.org/10.1063/1.5144156
Mo3Sb7I1.5,723.0,35.75,366600.0,5.59,0.0004685377125,0.06059977927325581,https://doi.org/10.1063/1.5144156
Mo3Sb7I1.5,823.0,42.6,343854.0,5.785,0.0006240124850400001,0.088,https://doi.org/10.1063/1.5144156
Eu2Zn0.96Sb2,300.0,113.0,25918.0,0.54,0.000330946942,0.18385941222222218,https://doi.org/10.1073/pnas.1819157116
Eu2Zn0.96Sb2,473.0,160.0,20850.0,0.497,0.00053376,0.5079848692152917,https://doi.org/10.1073/pnas.1819157116
Eu2Zn0.96Sb2,623.0,195.0,16224.0,0.466,0.0006169176,0.8247632291845493,https://doi.org/10.1073/pnas.1819157116
Eu2Zn0.96Sb2,723.0,200.0,14898.0,0.47,0.00059592,0.9167024680851065,https://doi.org/10.1073/pnas.1819157116
Eu2Zn0.96Sb2,823.0,193.0,15340.0,0.5,0.00057139966,0.94052384036,https://doi.org/10.1073/pnas.1819157116
Eu2Zn0.98Sb2,300.0,142.0,18000.0,0.5,0.000362952,0.2177712,https://doi.org/10.1073/pnas.1819157116
Eu2Zn0.98Sb2,473.0,197.0,13470.0,0.46,0.0005227572299999999,0.5375308038913044,https://doi.org/10.1073/pnas.1819157116
Eu2Zn0.98Sb2,623.0,233.0,10646.0,0.435,0.000577960694,0.827746005429885,https://doi.org/10.1073/pnas.1819157116
Eu2Zn0.98Sb2,723.0,235.0,10408.0,0.448,0.0005747818,0.94,https://doi.org/10.1073/pnas.1819157116
Eu2Zn0.98Sb2,823.0,216.0,12211.0,0.476,0.000569716416,1.0,https://doi.org/10.1073/pnas.1819157116
Eu2ZnSb2,300.0,250.0,3231.0,0.43,0.0002019375,0.14088662790697673,https://doi.org/10.1073/pnas.1819157116
Eu2ZnSb2,473.0,317.0,3027.0,0.4,0.000304180203,0.3596930900475,https://doi.org/10.1073/pnas.1819157116
Eu2ZnSb2,623.0,323.0,3333.0,0.41,0.000347728557,0.5283777829536586,https://doi.org/10.1073/pnas.1819157116
Eu2ZnSb2,823.0,220.0,6600.0,0.47,0.00031944,0.5593598297872341,https://doi.org/10.1073/pnas.1819157116
Eu2ZnSb2,723.0,288.0,4320.0,0.42,0.00035831808,0.6168189805714286,https://doi.org/10.1073/pnas.1819157116
Tl0.1Co4Sb12,50.0,-32.77,224444.0,4.12,0.00024102432916760005,0.0029250525384417483,https://doi.org/10.1103/PhysRevB.61.2475
Tl0.1Co4Sb12,100.0,-75.6,171180.0,4.82,0.0009783553247999998,0.020297828315352692,https://doi.org/10.1103/PhysRevB.61.2475
Tl0.1Co4Sb12,150.0,-98.3,124691.0,4.0,0.00120487541699,0.045182828137125,https://doi.org/10.1103/PhysRevB.61.2475
Tl0.1Co4Sb12,250.0,-159.0,86325.0,3.927,0.002182382325,0.1389344490068755,https://doi.org/10.1103/PhysRevB.61.2475
Tl0.22Co4Sb12,50.0,-23.3,306060.0,2.903,0.0001661569134,0.0028618138718567,https://doi.org/10.1103/PhysRevB.61.2475
Tl0.22Co4Sb12,100.0,-53.7,214894.0,3.9,0.0006196876788600002,0.015889427663076928,https://doi.org/10.1103/PhysRevB.61.2475
