Repository: 953836942-dot/thermoelectric-paper

# Thermoelectric Paper Digest

This repository runs the **stock upstream `X-PG13/paper-digest`** for thermoelectric literature monitoring.

The paper-digest source code is **not modified** here. GitHub Actions checks out a pinned upstream commit and combines repository-side configuration files at runtime.

## 最简单的使用方法

正常情况下你什么都不用做：它会在每周一大约 **08:07 Australia/Brisbane** 自动运行。

如果你想现在手动跑一次：

1. 打开仓库顶部的 **Actions**。
2. 左侧点击 **Thermoelectric Paper Digest Weekly**。
3. 点击右上角 **Run workflow**。
4. `Use workflow from` 保持 **main**。历史记录旁边那些 `main` 只是分支标签，不需要点。
5. 在 `Run mode` 里选择：
   - **production**：正式运行。读取并保存历史状态，自动去掉以前已经看过的论文。平时手动运行选这个。

File: tmp_estm_export/estm.csv (part 14 of 15)
Formula,temperature(K),seebeck_coefficient(μV/K),electrical_conductivity(S/m),thermal_conductivity(W/mK),power_factor(W/mK2),ZT,reference
Tl0.22Co4Sb12,150.0,-73.0,162903.0,3.6545,0.0008681100869999999,0.03563182734984266,https://doi.org/10.1103/PhysRevB.61.2475
Tl0.22Co4Sb12,200.0,-92.57,134667.0,3.564,0.0011539891162682997,0.06475808733267675,https://doi.org/10.1103/PhysRevB.61.2475
Tl0.22Co4Sb12,250.0,-105.4,118824.0,3.515,0.0013200348278400002,0.09388583412802276,https://doi.org/10.1103/PhysRevB.61.2475
Tl0.7Co4Sn0.75Sb11.25,50.0,-14.53,47867.0,2.612,1.0105724120299998e-05,0.00019344801149119445,https://doi.org/10.1103/PhysRevB.61.2475
Tl0.7Co4Sn0.75Sb11.25,150.0,-31.76,46977.0,2.333,4.7385587155200004e-05,0.003046651553056151,https://doi.org/10.1103/PhysRevB.61.2475
Tl0.7Co4Sn0.75Sb11.25,200.0,-40.88,46544.0,2.29,7.778314127360001e-05,0.006793287447475984,https://doi.org/10.1103/PhysRevB.61.2475
Tl0.7Co4Sn0.75Sb11.25,250.0,-50.0,46330.0,2.38,0.000115825,0.012166491596638657,https://doi.org/10.1103/PhysRevB.61.2475
Tl0.8Co4SnSb11,50.0,1.01,123171.0,2.2848,1.256467371e-07,2.7496222229516803e-06,https://doi.org/10.1103/PhysRevB.61.2475
Tl0.8Co4SnSb11,100.0,4.05,114773.0,2.58,1.8825641325e-06,7.296760203488372e-05,https://doi.org/10.1103/PhysRevB.61.2475
Tl0.8Co4SnSb11,150.0,6.76,107447.0,2.224,4.910070027199999e-06,0.0003311647949999999,https://doi.org/10.1103/PhysRevB.61.2475
Tl0.8Co4SnSb11,200.0,10.14,100000.0,2.236,1.028196e-05,0.000919674418604651,https://doi.org/10.1103/PhysRevB.61.2475
Tl0.8Co4SnSb11,250.0,14.86,90990.0,2.26,2.0092375404e-05,0.002222607898672566,https://doi.org/10.1103/PhysRevB.61.2475
PbTe,323.0,-230.71,22500.0,2.165,0.00119760984225,0.183,https://doi.org/10.1021/acsami.1c14518
PbTe,428.0,-269.84,24079.0,1.58,0.0017532792908223995,0.482,https://doi.org/10.1021/acsami.1c14518
PbTe,529.0,-307.61,17961.0,1.3,0.0016995400852281,0.713,https://doi.org/10.1021/acsami.1c14518
PbTe,629.0,-320.38,13224.0,1.186,0.0013573555863456,0.736,https://doi.org/10.1021/acsami.1c14518
PbTe,724.0,-297.55,12039.0,1.194,0.0010658849340975,0.6463154876772111,https://doi.org/10.1021/acsami.1c14518
PbTe,821.0,-264.13,13026.0,1.31,0.0009087544207793999,0.5695323507327384,https://doi.org/10.1021/acsami.1c14518
PbZn0.015Te,320.0,-248.91,57200.0,2.075,0.00354389395932,0.55,https://doi.org/10.1021/acsami.1c14518
PbZn0.015Te,421.0,-292.7,27830.0,1.522,0.0023842876606999996,0.665,https://doi.org/10.1021/acsami.1c14518
PbZn0.015Te,520.0,-326.0,15980.0,1.244,0.00169829048,0.728,https://doi.org/10.1021/acsami.1c14518
PbZn0.015Te,618.0,-296.6,18800.0,1.122,0.0016538653280000002,0.937,https://doi.org/10.1021/acsami.1c14518
PbZn0.015Te,716.0,-269.0,23200.0,1.089,0.0016787752,1.097,https://doi.org/10.1021/acsami.1c14518
PbZn0.015Te,811.0,-239.4,27000.0,1.137,0.00154743372,1.097,https://doi.org/10.1021/acsami.1c14518
Pb0.995Zn0.02Te,318.0,-213.0,80921.0,2.28,0.003671304849,0.503,https://doi.org/10.1021/acsami.1c14518
Pb0.995Zn0.02Te,419.0,-268.2,40600.0,1.6643,0.0029204083439999993,0.7352346909427385,https://doi.org/10.1021/acsami.1c14518
Pb0.995Zn0.02Te,520.0,-312.7,22730.0,1.313,0.0022225687217,0.8802252363168317,https://doi.org/10.1021/acsami.1c14518
Pb0.995Zn0.02Te,622.0,-312.3,21908.0,1.16,0.0021367155013200002,1.16,https://doi.org/10.1021/acsami.1c14518
Pb0.995Zn0.02Te,724.0,-287.6,24420.0,1.1105,0.0020198700192,1.3168715838818552,https://doi.org/10.1021/acsami.1c14518
Pb0.995Zn0.02Te,825.0,-261.14,27039.0,1.1472,0.0018439002590843996,1.3260265984524318,https://doi.org/10.1021/acsami.1c14518
Pb0.985Zn0.03Te,318.0,-171.2,105000.0,2.42,0.0030774911999999995,0.397,https://doi.org/10.1021/acsami.1c14518
Pb0.985Zn0.03Te,419.0,-217.12,53200.0,1.7874,0.00250790622208,0.5879001382183731,https://doi.org/10.1021/acsami.1c14518
Pb0.985Zn0.03Te,520.0,-265.3,29400.0,1.39,0.0020692922460000002,0.782,https://doi.org/10.1021/acsami.1c14518
Pb0.985Zn0.03Te,622.0,-276.36,24868.0,1.181,0.0018992897598528,1.0003033282205263,https://doi.org/10.1021/acsami.1c14518
Pb0.985Zn0.03Te,724.0,-266.85,25066.0,1.1056,0.0017849228513850005,1.1688532420429996,https://doi.org/10.1021/acsami.1c14518
Pb0.985Zn0.03Te,825.0,-250.0,25855.0,1.119,0.0016159375,1.2,https://doi.org/10.1021/acsami.1c14518
Pb0.98Zn0.035Te,318.0,-161.0,114276.0,2.5902,0.002962148196,0.358,https://doi.org/10.1021/acsami.1c14518
Pb0.98Zn0.035Te,419.0,-208.9,59400.0,1.9077,0.0025921690739999998,0.565,https://doi.org/10.1021/acsami.1c14518
Pb0.98Zn0.035Te,520.0,-253.53,33400.0,1.4694,0.00214686719406,0.7597461146802776,https://doi.org/10.1021/acsami.1c14518
Pb0.98Zn0.035Te,618.0,-276.3,27240.0,1.236,0.0020795476356000003,1.05,https://doi.org/10.1021/acsami.1c14518
Pb0.98Zn0.035Te,719.0,-273.7,25860.0,1.141,0.0019372163033999996,1.2207349010907973,https://doi.org/10.1021/acsami.1c14518
Pb0.98Zn0.035Te,821.0,-255.8,26450.0,1.16,0.0017307197780000003,1.24,https://doi.org/10.1021/acsami.1c14518
Pb0.975Zn0.04Te,323.0,-150.0,130530.0,2.753,0.002936925,0.3445792862332001,https://doi.org/10.1021/acsami.1c14518
Pb0.975Zn0.04Te,423.0,-191.5,68450.0,1.94,0.0025102155125,0.5473304957667526,https://doi.org/10.1021/acsami.1c14518
Pb0.975Zn0.04Te,520.0,-232.61,38400.0,1.511,0.0020777246246400003,0.72,https://doi.org/10.1021/acsami.1c14518
Pb0.975Zn0.04Te,622.0,-251.3,30600.0,1.2778,0.001932441714,0.9406626593426201,https://doi.org/10.1021/acsami.1c14518
Pb0.975Zn0.04Te,724.0,-253.3,28030.0,1.1639,0.0017984297467000003,1.121,https://doi.org/10.1021/acsami.1c14518
Pb0.975Zn0.04Te,825.0,-242.4,27829.0,1.183,0.00163516970304,1.144,https://doi.org/10.1021/acsami.1c14518
Cu7PSe6,325.0,132.74,507.3,0.249,8.938579125480002e-06,0.011666820143698799,https://doi.org/10.1021/acsami.1c11193
Cu7PSe6,422.0,179.76,2451.7,0.2569,7.922339433791998e-05,0.1301373001580468,https://doi.org/10.1021/acsami.1c11193
Cu7PSe6,523.0,204.76,4078.7,0.3,0.00017100625835312,0.2981209103956059,https://doi.org/10.1021/acsami.1c11193
Cu7PSe6,623.0,220.0,3613.0,0.3206,0.0001748692,0.339811327510917,https://doi.org/10.1021/acsami.1c11193
Cu7PSe6,673.0,231.0,3401.0,0.3333,0.000181480761,0.3664463010891089,https://doi.org/10.1021/acsami.1c11193
Cu7P(S0.25Se0.75)6,325.0,215.98,2308.0,0.2686,0.00010766210780319999,0.13026874548041695,https://doi.org/10.1021/acsami.1c11193
Cu7P(S0.25Se0.75)6,422.0,232.54,2452.0,0.2863,0.00013259153612319997,0.1954370528955305,https://doi.org/10.1021/acsami.1c11193
Cu7P(S0.25Se0.75)6,523.0,221.4,4670.0,0.312,0.00022891387319999999,0.38372421693461534,https://doi.org/10.1021/acsami.1c11193
Cu7P(S0.25Se0.75)6,623.0,221.9,6234.0,0.3186,0.00030695972874,0.6002382642969868,https://doi.org/10.1021/acsami.1c11193
Cu7P(S0.25Se0.75)6,673.0,238.0,5140.0,0.3108,0.00029115016,0.630450636036036,https://doi.org/10.1021/acsami.1c11193
Cu7P(S0.5Se0.5)6,325.0,256.21,1000.0,0.2529,6.564356409999998e-05,0.08435807960656384,https://doi.org/10.1021/acsami.1c11193
Cu7P(S0.5Se0.5)6,422.0,260.0,1250.0,0.26,8.45e-05,0.13715,https://doi.org/10.1021/acsami.1c11193
Cu7P(S0.5Se0.5)6,523.0,250.4,2840.0,0.289,0.0001780684544,0.3222484486200692,https://doi.org/10.1021/acsami.1c11193
Cu7P(S0.5Se0.5)6,623.0,264.5,4604.0,0.289,0.000322096991,0.6943474927093426,https://doi.org/10.1021/acsami.1c11193
Cu7P(S0.5Se0.5)6,673.0,280.0,4079.0,0.2863,0.0003197936,0.7517327726161369,https://doi.org/10.1021/acsami.1c11193
Cu7P(S0.55Se0.45)6,325.0,283.43,398.0,0.2373,3.19723608302e-05,0.04378852621076696,https://doi.org/10.1021/acsami.1c11193
Cu7P(S0.55Se0.45)6,422.0,282.0,875.0,0.2265,6.95835e-05,0.12964343046357615,https://doi.org/10.1021/acsami.1c11193
Cu7P(S0.55Se0.45)6,523.0,284.0,1580.0,0.228,0.00012743648,0.2923213992982456,https://doi.org/10.1021/acsami.1c11193
Cu7P(S0.55Se0.45)6,623.0,286.0,1926.0,0.223,0.000157539096,0.4401204341165919,https://doi.org/10.1021/acsami.1c11193
Cu7P(S0.55Se0.45)6,673.0,271.5,2300.0,0.215,0.000169538175,0.530693915232558,https://doi.org/10.1021/acsami.1c11193
Cu7P(S0.6Se0.4)6,325.0,288.7,379.0,0.22,3.1588774509999995e-05,0.046665235071590906,https://doi.org/10.1021/acsami.1c11193
Cu7P(S0.6Se0.4)6,422.0,313.1,687.0,0.21,6.734771607000001e-05,0.1353368389597143,https://doi.org/10.1021/acsami.1c11193
Cu7P(S0.6Se0.4)6,523.0,275.5,1990.0,0.225,0.0001510414975,0.35108756974444444,https://doi.org/10.1021/acsami.1c11193
Cu7P(S0.6Se0.4)6,623.0,286.4,2255.0,0.22,0.00018496628479999997,0.52379088832,https://doi.org/10.1021/acsami.1c11193
Cu7P(S0.6Se0.4)6,673.0,293.3,2220.0,0.204,0.00019097525580000002,0.6300311134970589,https://doi.org/10.1021/acsami.1c11193
Cu7P(S0.65Se0.35)6,325.0,253.25,223.0,0.2373,1.43022304375e-05,0.019587968361514958,https://doi.org/10.1021/acsami.1c11193
Cu7P(S0.65Se0.35)6,422.0,297.4,559.0,0.209,4.944173883999999e-05,0.0998297310549282,https://doi.org/10.1021/acsami.1c11193
Cu7P(S0.65Se0.35)6,523.0,279.8,1665.0,0.2304,0.0001303495866,0.2958890355546875,https://doi.org/10.1021/acsami.1c11193
Cu7P(S0.65Se0.35)6,623.0,298.22,1693.0,0.229,0.00015056724010120001,0.4096217929390725,https://doi.org/10.1021/acsami.1c11193
Cu7P(S0.65Se0.35)6,673.0,303.0,1675.0,0.2115,0.000153780075,0.4893332882978723,https://doi.org/10.1021/acsami.1c11193
Cu7P(S0.75Se0.25)6,325.0,402.96,16.44,0.2392,2.669473960704e-06,0.0036270026639999998,https://doi.org/10.1021/acsami.1c11193
Cu7P(S0.75Se0.25)6,422.0,359.17,190.0,0.1882,2.4510586891000002e-05,0.05495997698194475,https://doi.org/10.1021/acsami.1c11193
Cu7P(S0.75Se0.25)6,523.0,298.22,1306.0,0.2157,0.0001161493299304,0.2816230855521521,https://doi.org/10.1021/acsami.1c11193
Cu7P(S0.75Se0.25)6,623.0,310.06,1585.0,0.2196,0.000152377467706,0.4322912676723042,https://doi.org/10.1021/acsami.1c11193
Cu7P(S0.75Se0.25)6,673.0,313.61,1667.0,0.2157,0.00016395150391070002,0.5115408536481275,https://doi.org/10.1021/acsami.1c11193
Cu7PS6,325.0,97.62,2.34,0.2333,2.2299414696000004e-08,3.106433680325761e-05,https://doi.org/10.1021/acsami.1c11193
Cu7PS6,422.0,125.0,6.62,0.202,1.034375e-07,0.00021609220297029704,https://doi.org/10.1021/acsami.1c11193
Cu7PS6,523.0,223.21,142.0,0.1559,7.0748239822e-06,0.02373401502688005,https://doi.org/10.1021/acsami.1c11193
Cu7PS6,623.0,270.24,370.0,0.195,2.7020973312000002e-05,0.0863285455044923,https://doi.org/10.1021/acsami.1c11193
Cu7PS6,673.0,281.55,501.0,0.2069,3.97144716525e-05,0.1291824041669043,https://doi.org/10.1021/acsami.1c11193
ZrNiSn,376.0,-101.04,36966.0,4.22,0.0003773889104256,0.03362517306161745,https://doi.org/10.1021/acsami.1c05639
ZrNiSn,474.0,-132.87,47448.0,3.744,0.0008376677220312001,0.10605088147510384,https://doi.org/10.1021/acsami.1c05639
ZrNiSn,573.0,-152.1,58897.0,3.573,0.0013625473457699998,0.21851095133675064,https://doi.org/10.1021/acsami.1c05639
ZrNiSn,673.0,-160.4,69790.0,3.491,0.0017955682864000003,0.3461522362495561,https://doi.org/10.1021/acsami.1c05639
ZrNiSn,771.0,-158.3,78180.0,3.5854,0.0019591040202000002,0.4212833155503431,https://doi.org/10.1021/acsami.1c05639
ZrNiSn,873.0,-154.9,86806.0,3.7073,0.00208282403206,0.4904662099070428,https://doi.org/10.1021/acsami.1c05639
ZrNiSn,972.0,-151.4,96111.0,3.9512,0.00220305249756,0.5419535907137882,https://doi.org/10.1021/acsami.1c05639
Bi0.48Sb1.52Te3,300.0,228.2,64770.0,1.258,0.0033729132947999995,0.8043513421621621,https://doi.org/10.1021/acsami.1c05525
Bi0.48Sb1.52Te3,350.0,239.59,50000.0,1.222,0.002870168405,0.8220613271276596,https://doi.org/10.1021/acsami.1c05525
Bi0.48Sb1.52Te3,400.0,233.31,41620.0,1.4203,0.002265524604882,0.6380411476116313,https://doi.org/10.1021/acsami.1c05525
Bi0.48Sb1.52Te3,450.0,211.82,37584.0,1.72,0.0016863081028416,0.44118525946437204,https://doi.org/10.1021/acsami.1c05525
Bi0.48Sb1.52Te3,500.0,181.2,35570.0,2.086,0.0011678854607999997,0.266,https://doi.org/10.1021/acsami.1c05525
Cu12Sb4S13,324.0,73.68,103319.0,1.5105,0.0005608922360256001,0.12031054913756664,https://doi.org/10.1021/acsami.1c03493
Cu12Sb4S13,425.0,87.51,97672.0,1.5215,0.0007479721857672001,0.2089307781472626,https://doi.org/10.1021/acsami.1c03493
Cu12Sb4S13,525.0,100.1,91383.0,1.5384,0.0009156585738299998,0.3124809875589898,https://doi.org/10.1021/acsami.1c03493
Cu12Sb4S13,625.0,112.69,83333.0,1.5148,0.0010582487753213,0.43662891772894935,https://doi.org/10.1021/acsami.1c03493
Cu12Sb4S13,724.0,136.94,63403.0,1.3586,0.0011889687899308,0.6336032709479605,https://doi.org/10.1021/acsami.1c03493
Cu11.9Gd0.1Sb4S13,327.0,78.34,108427.0,1.4827,0.0006654333702412001,0.1467570729539842,https://doi.org/10.1021/acsami.1c03493
Cu11.9Gd0.1Sb4S13,425.0,90.62,103987.0,1.4979,0.0008539396218028002,0.24228876378008551,https://doi.org/10.1021/acsami.1c03493
Cu11.9Gd0.1Sb4S13,525.0,103.21,97870.0,1.503,0.0010425410022669999,0.36416102873597805,https://doi.org/10.1021/acsami.1c03493
Cu11.9Gd0.1Sb4S13,625.0,115.8,85398.0,1.5046,0.00114515643672,0.4756897334507511,https://doi.org/10.1021/acsami.1c03493
Cu11.9Gd0.1Sb4S13,724.0,138.5,64592.0,1.3679,0.001239019892,0.6557865354251042,https://doi.org/10.1021/acsami.1c03493
Cu11.8Gd0.2Sb4S13,327.0,79.12,110412.0,1.411,0.0006911762934528001,0.16018047339409328,https://doi.org/10.1021/acsami.1c03493
Cu11.8Gd0.2Sb4S13,425.0,91.87,107701.0,1.4312,0.0009090068762269,0.2699328691981781,https://doi.org/10.1021/acsami.1c03493
Cu11.8Gd0.2Sb4S13,525.0,103.52,102008.0,1.4464,0.0010931575519231998,0.39678354173097347,https://doi.org/10.1021/acsami.1c03493
Cu11.8Gd0.2Sb4S13,625.0,115.7,90019.0,1.4439,0.00120503844331,0.5216074707865849,https://doi.org/10.1021/acsami.1c03493
Cu11.8Gd0.2Sb4S13,724.0,138.0,65650.0,1.305,0.0012502386,0.7078,https://doi.org/10.1021/acsami.1c03493
Cu11.7Gd0.3Sb4S13,320.0,80.21,117112.0,1.3916,0.0007534569278391998,0.17325827601936183,https://doi.org/10.1021/acsami.1c03493
Cu11.7Gd0.3Sb4S13,424.0,94.35,114608.0,1.416,0.0010202315338799998,0.3054930581674576,https://doi.org/10.1021/acsami.1c03493
Cu11.7Gd0.3Sb4S13,523.0,106.01,108671.0,1.4336,0.0012212577493871002,0.4455341817309245,https://doi.org/10.1021/acsami.1c03493
Cu11.7Gd0.3Sb4S13,623.0,117.51,99280.0,1.463,0.0013709178179280002,0.5837879703138374,https://doi.org/10.1021/acsami.1c03493
Cu11.7Gd0.3Sb4S13,723.0,144.1,73220.0,1.33,0.0015203993881999997,0.8328,https://doi.org/10.1021/acsami.1c03493
Cu11.6Gd0.4Sb4S13,327.0,81.3,102008.0,1.3,0.00067424125752,0.16959760862233847,https://doi.org/10.1021/acsami.1c03493
Cu11.6Gd0.4Sb4S13,425.0,95.28,100000.0,1.3257,0.00090782784,0.2910363068567549,https://doi.org/10.1021/acsami.1c03493
Cu11.6Gd0.4Sb4S13,525.0,106.94,95734.0,1.3696,0.0010948296860824002,0.4196740546095649,https://doi.org/10.1021/acsami.1c03493
Cu11.6Gd0.4Sb4S13,625.0,118.13,86315.0,1.3941,0.0012044996629234999,0.5399987729195806,https://doi.org/10.1021/acsami.1c03493
Cu11.6Gd0.4Sb4S13,724.0,145.2,66010.0,1.3063,0.0013916914703999998,0.7713271259049221,https://doi.org/10.1021/acsami.1c03493
Cu11.5Gd0.5Sb4S13,327.0,84.72,89851.0,1.3857,0.0006449036117184,0.15218552430678847,https://doi.org/10.1021/acsami.1c03493
Cu11.5Gd0.5Sb4S13,425.0,98.55,90336.0,1.4059,0.0008773524914399999,0.26522143030229745,https://doi.org/10.1021/acsami.1c03493
Cu11.5Gd0.5Sb4S13,525.0,111.14,86937.0,1.4176,0.0010738544829252,0.39769582642193146,https://doi.org/10.1021/acsami.1c03493
Cu11.5Gd0.5Sb4S13,625.0,122.64,80821.0,1.4445,0.0012155938756416,0.5259578901183801,https://doi.org/10.1021/acsami.1c03493
Cu11.5Gd0.5Sb4S13,724.0,152.33,57372.0,1.3392,0.0013312844948508,0.7197207095818244,https://doi.org/10.1021/acsami.1c03493
Ag2Se,297.0,-132.99,180873.0,1.1502,0.0031989813929073,0.8260280592014155,https://doi.org/10.1021/acsami.1c08410
Ag2Se,350.0,-114.03,240896.0,1.4945,0.0031323323614464,0.7335672977626231,https://doi.org/10.1021/acsami.1c08410
Ag2Se,374.0,-102.99,286667.0,1.7546,0.0030406596976466998,0.634,https://doi.org/10.1021/acsami.1c08410
Ag2Se,399.0,-127.46,284768.0,2.0733,0.0046263556220287995,0.548,https://doi.org/10.1021/acsami.1c08410
Ag2Se,423.0,-87.6,139837.0,3.004,0.00107307557712,0.148,https://doi.org/10.1021/acsami.1c08410
Ag2Se,474.0,-94.33,126638.0,3.0293,0.0011268437803982,0.162,https://doi.org/10.1021/acsami.1c08410
Ag2Se,524.0,-100.0,118621.0,3.1,0.00118621,0.19,https://doi.org/10.1021/acsami.1c08410
Ag2Se,573.0,-103.6,114210.0,3.08,0.0012258113616,0.221,https://doi.org/10.1021/acsami.1c08410
NbCoSn,375.0,-195.29,58698.0,11.762,0.0022386351303018,0.07137291054779586,https://doi.org/10.1021/acsami.1c08127
NbCoSn,474.0,-208.7,53254.0,10.48,0.0023195147152599996,0.10490934876271371,https://doi.org/10.1021/acsami.1c08127
NbCoSn,576.0,-214.3,47550.0,9.31,0.0021837094995000006,0.1351038315480129,https://doi.org/10.1021/acsami.1c08127
NbCoSn,678.0,-219.2,43077.0,8.78,0.00206979126528,0.16,https://doi.org/10.1021/acsami.1c08127
NbCoSn,779.0,-228.82,37633.0,8.1548,0.0019704109077892,0.18822657786429917,https://doi.org/10.1021/acsami.1c08127
NbCoSn,879.0,-228.53,35030.0,7.643,0.001829475410327,0.21040283732532158,https://doi.org/10.1021/acsami.1c08127
NbCoSn,970.0,-230.9,32430.0,7.345,0.0017289992883000001,0.22833618919686866,https://doi.org/10.1021/acsami.1c08127
NbCo0.98Ni0.02Sn,387.0,-127.65,84286.0,10.5476,0.0013734001234350002,0.05039116460325999,https://doi.org/10.1021/acsami.1c08127
NbCo0.98Ni0.02Sn,498.0,-147.06,70476.0,9.2381,0.0015241593343536,0.0821631448575024,https://doi.org/10.1021/acsami.1c08127
NbCo0.98Ni0.02Sn,605.0,-161.76,59048.0,8.3214,0.0015450675406848,0.11233276397172397,https://doi.org/10.1021/acsami.1c08127
NbCo0.98Ni0.02Sn,704.0,-167.65,52619.0,7.75,0.0014789371074275003,0.13434473853276904,https://doi.org/10.1021/acsami.1c08127
NbCo0.98Ni0.02Sn,804.0,-177.65,47337.0,7.25,0.0014939331165825002,0.16567203113549384,https://doi.org/10.1021/acsami.1c08127
NbCo0.98Ni0.02Sn,904.0,-187.65,40480.0,6.8929,0.0014254029108,0.18694079870057595,https://doi.org/10.1021/acsami.1c08127
NbCo0.98Ni0.02Sn,1001.0,-194.71,37160.0,6.619,0.0014088093291560002,0.21305607168532348,https://doi.org/10.1021/acsami.1c08127
NbCo0.96Ni0.04Sn,382.0,-119.41,112426.0,9.6548,0.0016030540138905998,0.06342613345757646,https://doi.org/10.1021/acsami.1c08127
NbCo0.96Ni0.04Sn,492.0,-139.41,97278.0,8.5714,0.0018906123368717998,0.10852150987480755,https://doi.org/10.1021/acsami.1c08127
NbCo0.96Ni0.04Sn,600.0,-155.0,82604.0,7.7976,0.0019845611,0.15270553247152968,https://doi.org/10.1021/acsami.1c08127
NbCo0.96Ni0.04Sn,704.0,-164.41,72189.0,7.2619,0.0019513154556908999,0.1891689614021666,https://doi.org/10.1021/acsami.1c08127
NbCo0.96Ni0.04Sn,804.0,-174.12,64142.0,6.6905,0.0019446426855648,0.23368847159316927,https://doi.org/10.1021/acsami.1c08127
NbCo0.96Ni0.04Sn,904.0,-182.25,56568.0,6.3214,0.0018789096555,0.26869591049008135,https://doi.org/10.1021/acsami.1c08127
NbCo0.96Ni0.04Sn,1002.0,-186.47,51124.0,6.0833,0.0017776357174515997,0.2928001231053051,https://doi.org/10.1021/acsami.1c08127
NbCo0.94Ni0.06Sn,382.0,-56.18,188941.0,9.5357,0.0005963341482484,0.023889137098575753,https://doi.org/10.1021/acsami.1c08127
NbCo0.94Ni0.06Sn,487.0,-68.53,164524.0,8.5357,0.0007726640807116,0.04408395413458172,https://doi.org/10.1021/acsami.1c08127
NbCo0.94Ni0.06Sn,594.0,-80.59,142857.0,7.7738,0.0009278202293217001,0.07089521420889268,https://doi.org/10.1021/acsami.1c08127
NbCo0.94Ni0.06Sn,697.0,-85.59,128372.0,7.2024,0.0009404080978932001,0.09100639290119411,https://doi.org/10.1021/acsami.1c08127
NbCo0.94Ni0.06Sn,798.0,-95.29,112558.0,6.7262,0.0010220473619278001,0.121256250902201,https://doi.org/10.1021/acsami.1c08127
NbCo0.94Ni0.06Sn,898.0,-108.24,96190.0,6.369,0.0011269521901439998,0.15889512745318132,https://doi.org/10.1021/acsami.1c08127
NbCo0.94Ni0.06Sn,998.0,-112.35,91905.0,6.0714,0.0011600729303625,0.1906895912807219,https://doi.org/10.1021/acsami.1c08127
NbCo0.92Ni0.08Sn,382.0,-75.0,165476.0,9.4524,0.0009308025,0.03761653706995048,https://doi.org/10.1021/acsami.1c08127
NbCo0.92Ni0.08Sn,492.0,-89.12,146190.0,8.285,0.001161095713536,0.06895100676641062,https://doi.org/10.1021/acsami.1c08127
NbCo0.92Ni0.08Sn,600.0,-105.0,126512.0,7.4524,0.0013947948,0.11229629112769039,https://doi.org/10.1021/acsami.1c08127
NbCo0.92Ni0.08Sn,704.0,-116.47,111395.0,6.7738,0.0015111022379554998,0.15704862492554725,https://doi.org/10.1021/acsami.1c08127
NbCo0.92Ni0.08Sn,804.0,-129.71,98810.0,6.2381,0.0016624470359210002,0.21426514754179704,https://doi.org/10.1021/acsami.1c08127
NbCo0.92Ni0.08Sn,904.0,-135.0,90240.0,5.8333,0.001644624,0.25487118714964085,https://doi.org/10.1021/acsami.1c08127
NbCo0.92Ni0.08Sn,1002.0,-144.2,81429.0,5.55,0.0016932053115599997,0.30569220219515675,https://doi.org/10.1021/acsami.1c08127
NbCo0.9Ni0.1Sn,382.0,-132.94,103529.0,9.2619,0.0018296725308644,0.07546344775804109,https://doi.org/10.1021/acsami.1c08127
NbCo0.9Ni0.1Sn,492.0,-151.76,90952.0,8.0952,0.0020947243889151996,0.1273105543218547,https://doi.org/10.1021/acsami.1c08127
NbCo0.9Ni0.1Sn,600.0,-170.59,78333.0,7.2738,0.0022795645675173,0.18803634145981193,https://doi.org/10.1021/acsami.1c08127
NbCo0.9Ni0.1Sn,703.0,-184.71,68571.0,6.6905,0.0023394905735211005,0.2458204727875844,https://doi.org/10.1021/acsami.1c08127
NbCo0.9Ni0.1Sn,803.0,-195.88,60118.0,6.1905,0.0023066660029792,0.29920891695215207,https://doi.org/10.1021/acsami.1c08127
NbCo0.9Ni0.1Sn,902.0,-206.67,54201.0,5.833,0.0023150596108688997,0.3579948172473423,https://doi.org/10.1021/acsami.1c08127
NbCo0.9Ni0.1Sn,1001.0,-210.72,48284.0,5.5,0.0021439505120256002,0.39019899318865925,https://doi.org/10.1021/acsami.1c08127
GeTe,325.0,30.0,718750.0,7.0,0.000646875,0.030033482142857143,https://doi.org/10.1021/acsami.1c11599
GeTe,375.0,36.33,575000.0,6.2813,0.0007589246174999999,0.045308571722812156,https://doi.org/10.1021/acsami.1c11599
GeTe,425.0,44.0,460000.0,5.552,0.00089056,0.06817146974063401,https://doi.org/10.1021/acsami.1c11599
GeTe,475.0,52.67,396552.0,4.8542,0.0011000863635528002,0.10764719679609001,https://doi.org/10.1021/acsami.1c11599
GeTe,525.0,67.33,310811.0,4.2813,0.0014090084887378998,0.1727815048203577,https://doi.org/10.1021/acsami.1c11599
GeTe,550.0,75.4,280488.0,4.0,0.00159461915808,0.21926013423600002,https://doi.org/10.1021/acsami.1c11599
Ge0.89In0.05Pb0.06Te,325.0,136.81,63889.0,1.2867,0.0011958088860529001,0.3020423470639563,https://doi.org/10.1021/acsami.1c11599
Ge0.89In0.05Pb0.06Te,375.0,152.94,58081.0,1.2467,0.0013585519709315998,0.40864441252855543,https://doi.org/10.1021/acsami.1c11599
Ge0.89In0.05Pb0.06Te,425.0,170.76,52273.0,1.213,0.0015242272360847999,0.5340449920330089,https://doi.org/10.1021/acsami.1c11599
Ge0.89In0.05Pb0.06Te,475.0,185.88,48117.0,1.1933,0.0016625084820048,0.6617711631209922,https://doi.org/10.1021/acsami.1c11599
Ge0.89In0.05Pb0.06Te,525.0,185.71,54245.0,1.2267,0.0018708126314045002,0.8006657141007277,https://doi.org/10.1021/acsami.1c11599
Ge0.89In0.05Pb0.06Te,550.0,186.55,56373.0,1.2667,0.0019618312766325,0.8518253747121458,https://doi.org/10.1021/acsami.1c11599
Ge0.87In0.05Pb0.08Te,325.0,162.02,52752.0,1.16,0.0013847653420608003,0.387973048422207,https://doi.org/10.1021/acsami.1c11599
Ge0.87In0.05Pb0.08Te,375.0,183.19,48117.0,1.1133,0.0016147380062036998,0.5439025889934316,https://doi.org/10.1021/acsami.1c11599
Ge0.87In0.05Pb0.08Te,425.0,207.39,43511.0,1.1,0.0018714347430830996,0.7230543325548339,https://doi.org/10.1021/acsami.1c11599
Ge0.87In0.05Pb0.08Te,475.0,227.56,39860.0,1.113,0.002064092446496,0.8809019874982928,https://doi.org/10.1021/acsami.1c11599
Ge0.87In0.05Pb0.08Te,525.0,217.14,50000.0,1.18,0.0023574889799999996,1.0488828088983049,https://doi.org/10.1021/acsami.1c11599
Ge0.87In0.05Pb0.08Te,550.0,216.47,53241.0,1.226,0.0024948339095769,1.1192158648183481,https://doi.org/10.1021/acsami.1c11599
Ge0.85In0.05Pb0.1Te,325.0,199.0,33043.0,0.9733,0.0013085358429999999,0.4369404592366177,https://doi.org/10.1021/acsami.1c11599
Ge0.85In0.05Pb0.1Te,375.0,219.5,29040.0,0.954,0.00139915446,0.5499820990566038,https://doi.org/10.1021/acsami.1c11599
Ge0.85In0.05Pb0.1Te,425.0,242.35,27446.0,0.9333,0.001612000258535,0.7340620485132058,https://doi.org/10.1021/acsami.1c11599
Ge0.85In0.05Pb0.1Te,475.0,248.4,27913.0,0.9533,0.0017223035572800003,0.8581707644057485,https://doi.org/10.1021/acsami.1c11599
Ge0.85In0.05Pb0.1Te,525.0,239.0,34441.0,1.0267,0.001967304361,1.005975250340898,https://doi.org/10.1021/acsami.1c11599
Ge0.85In0.05Pb0.1Te,550.0,237.31,36076.0,1.1133,0.0020316573183436,1.00369309717864,https://doi.org/10.1021/acsami.1c11599
Ge0.83In0.05Pb0.12Te,325.0,212.44,19263.0,0.9733,0.0008693537065968,0.29029071678204044,https://doi.org/10.1021/acsami.1c11599
Ge0.83In0.05Pb0.12Te,375.0,238.66,17319.0,0.9467,0.0009864659171964,0.39075178931937254,https://doi.org/10.1021/acsami.1c11599
Ge0.83In0.05Pb0.12Te,425.0,254.45,16862.0,0.9267,0.001091726859755,0.500684056756097,https://doi.org/10.1021/acsami.1c11599
Ge0.83In0.05Pb0.12Te,475.0,253.78,18489.0,0.9533,0.0011907708882275998,0.5933244224358648,https://doi.org/10.1021/acsami.1c11599
Ge0.83In0.05Pb0.12Te,525.0,239.0,25109.0,1.02,0.001434251189,0.7382175237499999,https://doi.org/10.1021/acsami.1c11599
Ge0.83In0.05Pb0.12Te,550.0,235.63,26995.0,1.0867,0.0014988028088155,0.7867,https://doi.org/10.1021/acsami.1c11599
SnSe,300.0,168.04,462.0,1.7279,1.3045698019199998e-05,0.002265009205254934,https://doi.org/10.1021/acsami.1c10081
SnSe,373.0,208.23,879.0,1.4066,3.81132052191e-05,0.010106800473997084,https://doi.org/10.1021/acsami.1c10081
SnSe,473.0,242.72,3015.0,1.0777,0.00017762269017599998,0.07795818173262317,https://doi.org/10.1021/acsami.1c10081
SnSe,573.0,286.71,5280.0,0.8951,0.0004340298552479999,0.2778450531304926,https://doi.org/10.1021/acsami.1c10081
SnSe,673.0,325.47,5061.0,0.7443,0.0005361153784749001,0.4847583631782987,https://doi.org/10.1021/acsami.1c10081
SnSe,773.0,316.35,4568.0,0.6279,0.00045715320918000005,0.5627957169870043,https://doi.org/10.1021/acsami.1c10081
SnSe0.9S0.1,300.0,186.08,530.0,1.4164,1.639e-05,0.003886964739903983,https://doi.org/10.1021/acsami.1c10081
SnSe0.9S0.1,373.0,225.0,1515.0,1.169,6.885e-05,0.0219,https://doi.org/10.1021/acsami.1c10081
SnSe0.9S0.1,473.0,261.32,2348.0,0.9246,0.0001385,0.0695,https://doi.org/10.1021/acsami.1c10081
SnSe0.9S0.1,573.0,305.66,4189.0,0.8049,0.0003595,0.2562,https://doi.org/10.1021/acsami.1c10081
SnSe0.9S0.1,673.0,346.23,4220.0,0.6902,0.0005132,0.5019,https://doi.org/10.1021/acsami.1c10081
SnSe0.9S0.1,773.0,339.94,4182.0,0.5869,0.0004959,0.6514,https://doi.org/10.1021/acsami.1c10081
SnSe0.8S0.2,300.0,198.42,402.0,1.2672,1.5826939552799996e-05,0.003746908038068181,https://doi.org/10.1021/acsami.1c10081
SnSe0.8S0.2,373.0,234.49,1068.0,1.2852,5.87245781868e-05,0.017043470015309994,https://doi.org/10.1021/acsami.1c10081
SnSe0.8S0.2,473.0,273.27,1841.0,0.8672,0.00013747942342889996,0.07498589400584606,https://doi.org/10.1021/acsami.1c10081
SnSe0.8S0.2,573.0,319.81,2742.0,0.7852,0.0002804474717862,0.20465664968605785,https://doi.org/10.1021/acsami.1c10081
SnSe0.8S0.2,673.0,365.41,2727.0,0.7098,0.00036412122450870006,0.34524314468069195,https://doi.org/10.1021/acsami.1c10081
SnSe0.8S0.2,773.0,358.81,2917.0,0.582,0.0003755480451637,0.498794912219141,https://doi.org/10.1021/acsami.1c10081
Cu1.85Se,301.0,25.58,493269.0,2.8806,0.00032276386169159996,0.033726280069836696,https://doi.org/10.1021/acsami.1c08886
Cu1.85Se,399.0,22.99,467308.0,4.0455,0.00024699101705079996,0.02436025603838072,https://doi.org/10.1021/acsami.1c08886
Cu1.85Se,502.0,32.99,348077.0,3.9394,0.00037882615698770004,0.04827403432193365,https://doi.org/10.1021/acsami.1c08886
Cu1.85Se,603.0,44.42,274038.0,3.697,0.0005407143527832,0.08819333371064907,https://doi.org/10.1021/acsami.1c08886
Cu1.85Se,706.0,57.76,221154.0,3.4394,0.0007378178671104,0.15145066412163236,https://doi.org/10.1021/acsami.1c08886
Cu1.85Se,784.0,73.3,176923.0,3.393,0.0009505878174699999,0.21964658087134686,https://doi.org/10.1021/acsami.1c08886
Li0.01Cu1.85Se,301.0,26.49,436538.0,2.4254,0.00030632748901379995,0.038016234102891816,https://doi.org/10.1021/acsami.1c08886
Li0.01Cu1.85Se,399.0,22.73,467308.0,3.3182,0.0002414360333932,0.029031697102009167,https://doi.org/10.1021/acsami.1c08886
Li0.01Cu1.85Se,502.0,33.38,365385.0,3.697,0.000407120882394,0.05528122341406222,https://doi.org/10.1021/acsami.1c08886
Li0.01Cu1.85Se,603.0,45.71,290385.0,3.5455,0.0006067316095785,0.10318972234546199,https://doi.org/10.1021/acsami.1c08886
Li0.01Cu1.85Se,706.0,57.11,235577.0,3.3788,0.0007683466590617,0.16054597528636205,https://doi.org/10.1021/acsami.1c08886
Li0.01Cu1.85Se,784.0,74.34,187500.0,3.3864,0.0010362066750000001,0.23989665520907158,https://doi.org/10.1021/acsami.1c08886
Li0.02Cu1.85Se,301.0,34.7,179808.0,2.746,0.00021650501472000001,0.0244,https://doi.org/10.1021/acsami.1c08886
Li0.02Cu1.85Se,399.0,36.23,220192.0,3.3582,0.00028902685967679997,0.03434033619529605,https://doi.org/10.1021/acsami.1c08886
Li0.02Cu1.85Se,502.0,35.71,296154.0,3.2612,0.0003776567950314,0.05813311391689035,https://doi.org/10.1021/acsami.1c08886
Li0.02Cu1.85Se,603.0,47.79,244231.0,3.2164,0.0005577952976271,0.1045736116369672,https://doi.org/10.1021/acsami.1c08886
Li0.02Cu1.85Se,706.0,61.3,202885.0,3.0522,0.0007623789356499999,0.176344777068639,https://doi.org/10.1021/acsami.1c08886
Li0.02Cu1.85Se,784.0,76.36,166346.0,2.9701,0.0009699385075616,0.25602901920079946,https://doi.org/10.1021/acsami.1c08886
Li0.03Cu1.85Se,301.0,38.83,135577.0,1.8507,0.00020441878415529996,0.03324690875384735,https://doi.org/10.1021/acsami.1c08886
Li0.03Cu1.85Se,399.0,42.21,167308.0,2.3134,0.0002980900034028,0.05141260108831901,https://doi.org/10.1021/acsami.1c08886
Li0.03Cu1.85Se,502.0,37.92,281731.0,2.6045,0.0004051084425984,0.07808194977323739,https://doi.org/10.1021/acsami.1c08886
Li0.03Cu1.85Se,603.0,51.58,232692.0,2.6269,0.0006190762283088,0.14210779461350126,https://doi.org/10.1021/acsami.1c08886
Li0.03Cu1.85Se,706.0,63.55,192308.0,2.4701,0.0007766555695699999,0.221982442863212,https://doi.org/10.1021/acsami.1c08886
Li0.03Cu1.85Se,784.0,78.29,165385.0,2.4776,0.0010136982662785,0.3207698743793769,https://doi.org/10.1021/acsami.1c08886
Li0.03Cu1.83Bi0.02Se,303.0,52.5,89655.0,1.0625,0.00024711159375,0.07047041214705882,https://doi.org/10.1021/acsami.1c08886
Li0.03Cu1.83Bi0.02Se,401.0,49.0,96552.0,1.5714,0.000231821352,0.059157669690721656,https://doi.org/10.1021/acsami.1c08886
Li0.03Cu1.83Bi0.02Se,504.0,47.75,173563.0,2.0357,0.0003957344876875,0.09797621545144176,https://doi.org/10.1021/acsami.1c08886
Li0.03Cu1.83Bi0.02Se,606.0,60.72,171264.0,2.0893,0.0006314363928575999,0.18314768299033435,https://doi.org/10.1021/acsami.1c08886
Li0.03Cu1.83Bi0.02Se,711.0,78.46,143678.0,2.0179,0.0008844776875447998,0.3116426165044614,https://doi.org/10.1021/acsami.1c08886
Li0.03Cu1.83Bi0.02Se,761.0,92.25,131034.0,1.6607,0.001115107529625,0.5109874330370476,https://doi.org/10.1021/acsami.1c08886
Li0.03Cu1.82Bi0.03Se,303.0,51.75,101149.0,1.1161,0.0002708833438125,0.07353969462878548,https://doi.org/10.1021/acsami.1c08886
Li0.03Cu1.82Bi0.03Se,401.0,43.59,95402.0,1.3482,0.00018127220491620004,0.05391644724180107,https://doi.org/10.1021/acsami.1c08886
Li0.03Cu1.82Bi0.03Se,504.0,56.75,139080.0,1.6518,0.0004479158325,0.13666883374500546,https://doi.org/10.1021/acsami.1c08886
Li0.03Cu1.82Bi0.03Se,606.0,73.08,132184.0,1.7232,0.0007059532910976,0.24826351810883562,https://doi.org/10.1021/acsami.1c08886
Li0.03Cu1.82Bi0.03Se,711.0,90.5,119540.0,1.7321,0.000979062485,0.4018898601899429,https://doi.org/10.1021/acsami.1c08886
Li0.03Cu1.82Bi0.03Se,761.0,104.1,106897.0,1.7054,0.00115842247857,0.516922426522675,https://doi.org/10.1021/acsami.1c08886
Li0.03Cu1.81Bi0.04Se,303.0,57.0,96552.0,1.0714,0.000313697448,0.08871600405450812,https://doi.org/10.1021/acsami.1c08886
Li0.03Cu1.81Bi0.04Se,401.0,53.75,68966.0,1.4196,0.00019924708437499999,0.05628210822370738,https://doi.org/10.1021/acsami.1c08886
Li0.03Cu1.81Bi0.04Se,504.0,72.05,103448.0,1.5714,0.0005370195162199999,0.1722399364737686,https://doi.org/10.1021/acsami.1c08886
Li0.03Cu1.81Bi0.04Se,606.0,107.7,70115.0,1.428,0.00081328421835,0.3451332187115546,https://doi.org/10.1021/acsami.1c08886
Li0.03Cu1.81Bi0.04Se,711.0,132.82,58621.0,1.3839,0.0010341419948403999,0.5313064226689244,https://doi.org/10.1021/acsami.1c08886
Li0.03Cu1.81Bi0.04Se,761.0,140.5,54023.0,1.1875,0.00106642752575,0.6834116607122106,https://doi.org/10.1021/acsami.1c08886
Li0.03Cu1.8Bi0.05Se,303.0,56.25,81609.0,0.8929,0.0002582159765625,0.08762396785579292,https://doi.org/10.1021/acsami.1c08886
Li0.03Cu1.8Bi0.05Se,401.0,52.25,67816.0,1.2143,0.00018514191849999998,0.06113967661903977,https://doi.org/10.1021/acsami.1c08886
Li0.03Cu1.8Bi0.05Se,504.0,69.23,91954.0,1.3839,0.0004407164783266,0.16050372503548407,https://doi.org/10.1021/acsami.1c08886
Li0.03Cu1.8Bi0.05Se,606.0,107.2,57471.0,1.035,0.00066044753664,0.3972,https://doi.org/10.1021/acsami.1c08886
Li0.03Cu1.8Bi0.05Se,711.0,131.0,46200.0,1.01,0.0007928382,0.5581266932673268,https://doi.org/10.1021/acsami.1c08886
Li0.03Cu1.8Bi0.05Se,761.0,135.5,45455.0,0.9643,0.00083456516375,0.6586167060186144,https://doi.org/10.1021/acsami.1c08886
SnSe,373.0,257.35,32.26,0.7632,2.13654826585e-06,0.001044198772486963,https://doi.org/10.1021/acsami.1c09208
SnSe,473.0,322.79,64.52,0.6044,6.722557142132e-06,0.0052610349573600865,https://doi.org/10.1021/acsami.1c09208
SnSe,573.0,425.36,193.55,0.5052,3.501922013408001e-05,0.037,https://doi.org/10.1021/acsami.1c09208
SnSe,673.0,465.22,645.16,0.4326,0.00013963175196174402,0.206,https://doi.org/10.1021/acsami.1c09208
SnSe,773.0,397.79,2410.0,0.3779,0.00038135089068100006,0.7800588475692326,https://doi.org/10.1021/acsami.1c09208
SnSe,873.0,298.53,7790.0,0.2809,0.0006942460534109998,2.1576247939758026,https://doi.org/10.1021/acsami.1c09208
SnSe,373.0,230.88,16.13,0.7647,8.598189150719998e-07,0.00041939643693194185,https://doi.org/10.1021/acsami.1c09208
SnSe,473.0,308.82,48.39,0.6059,4.614944254236e-06,0.0036026879555267005,https://doi.org/10.1021/acsami.1c09208
SnSe,573.0,428.26,161.29,0.5037,2.9581654965603996e-05,0.03365155508296821,https://doi.org/10.1021/acsami.1c09208
SnSe,673.0,461.6,597.0,0.4326,0.00012720551232,0.2092,https://doi.org/10.1021/acsami.1c09208
SnSe,773.0,386.7,2393.0,0.38,0.00035784177776999995,0.7279255110952895,https://doi.org/10.1021/acsami.1c09208
SnSe,873.0,308.09,6290.0,0.3838,0.0005970433285489999,1.3580480089194291,https://doi.org/10.1021/acsami.1c09208
CaZn0.4Ag0.2Sb,371.0,74.78,101563.0,1.164,0.0005679452116492,0.1810203380771935,https://doi.org/10.1021/acsami.1c01818
CaZn0.4Ag0.2Sb,472.0,93.36,77844.0,1.143,0.0006784952788223999,0.2801835272127496,https://doi.org/10.1021/acsami.1c01818
CaZn0.4Ag0.2Sb,573.0,111.3,57522.0,1.01,0.00071256470418,0.4042570054407327,https://doi.org/10.1021/acsami.1c01818
CaZn0.4Ag0.2Sb,673.0,136.2,40373.0,0.853,0.00074893691412,0.5908962991826027,https://doi.org/10.1021/acsami.1c01818
CaZn0.4Ag0.2Sb,773.0,139.7,37901.0,0.9215,0.0007396793270899999,0.6204797827895495,https://doi.org/10.1021/acsami.1c01818
CaZn0.4Ag0.2Sb,873.0,137.91,36932.0,1.0222,0.0007024159162691999,0.5998915035247618,https://doi.org/10.1021/acsami.1c01818
(CaZn0.4Ag0.2Sb)0.95(LiZnSb)0.05,371.0,102.31,69519.0,1.0489,0.0007276787383359001,0.25738279332883873,https://doi.org/10.1021/acsami.1c01818
(CaZn0.4Ag0.2Sb)0.95(LiZnSb)0.05,472.0,122.91,52953.0,1.037,0.0007999539864993,0.3641063467962099,https://doi.org/10.1021/acsami.1c01818
(CaZn0.4Ag0.2Sb)0.95(LiZnSb)0.05,573.0,144.85,39394.0,0.9096,0.000826546097365,0.5206804241316457,https://doi.org/10.1021/acsami.1c01818
(CaZn0.4Ag0.2Sb)0.95(LiZnSb)0.05,673.0,161.9,31325.0,0.888,0.00082107868325,0.6222814795351914,https://doi.org/10.1021/acsami.1c01818
(CaZn0.4Ag0.2Sb)0.95(LiZnSb)0.05,773.0,168.4,29020.0,0.795,0.0008229654112,0.8001915256070441,https://doi.org/10.1021/acsami.1c01818
(CaZn0.4Ag0.2Sb)0.95(LiZnSb)0.05,873.0,164.55,29279.0,0.794,0.0007927787724975001,0.871657264975211,https://doi.org/10.1021/acsami.1c01818
(CaZn0.4Ag0.2Sb)0.91(LiZnSb)0.09,371.0,119.33,45139.0,0.91,0.0006427635116971,0.26204973938420234,https://doi.org/10.1021/acsami.1c01818
(CaZn0.4Ag0.2Sb)0.91(LiZnSb)0.09,472.0,143.96,34759.0,0.8948,0.0007203622559344001,0.3799854546278909,https://doi.org/10.1021/acsami.1c01818
(CaZn0.4Ag0.2Sb)0.91(LiZnSb)0.09,573.0,167.9,26585.0,0.797,0.0007494420498500001,0.5388083997039523,https://doi.org/10.1021/acsami.1c01818
(CaZn0.4Ag0.2Sb)0.91(LiZnSb)0.09,673.0,189.02,21078.0,0.7378,0.0007530865961112,0.686943994555215,https://doi.org/10.1021/acsami.1c01818
(CaZn0.4Ag0.2Sb)0.91(LiZnSb)0.09,773.0,193.53,20379.0,0.67,0.0007632722312811,0.8806110966870003,https://doi.org/10.1021/acsami.1c01818
(CaZn0.4Ag0.2Sb)0.91(LiZnSb)0.09,873.0,178.88,23713.0,0.6044,0.0007587698639871999,1.095973016645972,https://doi.org/10.1021/acsami.1c01818
(CaZn0.4Ag0.2Sb)0.87(LiZnSb)0.13,371.0,122.0,44070.0,0.687,0.0006559378799999999,0.3542255509170305,https://doi.org/10.1021/acsami.1c01818
(CaZn0.4Ag0.2Sb)0.87(LiZnSb)0.13,472.0,147.1,34301.0,0.6933,0.00074221910141,0.5053042202012403,https://doi.org/10.1021/acsami.1c01818
(CaZn0.4Ag0.2Sb)0.87(LiZnSb)0.13,573.0,170.15,26694.0,0.5541,0.0007728185946150001,0.7991789473279103,https://doi.org/10.1021/acsami.1c01818
(CaZn0.4Ag0.2Sb)0.87(LiZnSb)0.13,673.0,193.4,20251.0,0.548,0.0007574594935600001,0.9302376627114598,https://doi.org/10.1021/acsami.1c01818
(CaZn0.4Ag0.2Sb)0.87(LiZnSb)0.13,773.0,196.69,19428.0,0.574,0.0007516101831107998,1.039,https://doi.org/10.1021/acsami.1c01818
(CaZn0.4Ag0.2Sb)0.87(LiZnSb)0.13,873.0,180.23,23933.0,0.5393,0.0007774121184556999,1.2584475791059262,https://doi.org/10.1021/acsami.1c01818
(CaZn0.4Ag0.2Sb)0.83(LiZnSb)0.17,371.0,119.33,42345.0,0.8948,0.0006029779326705001,0.25000537887880586,https://doi.org/10.1021/acsami.1c01818
(CaZn0.4Ag0.2Sb)0.83(LiZnSb)0.17,472.0,143.51,33592.0,0.9067,0.0006918312743991998,0.3601459815996717,https://doi.org/10.1021/acsami.1c01818
(CaZn0.4Ag0.2Sb)0.83(LiZnSb)0.17,573.0,163.88,26694.0,0.717,0.0007169115325535999,0.5729293000742158,https://doi.org/10.1021/acsami.1c01818
(CaZn0.4Ag0.2Sb)0.83(LiZnSb)0.17,673.0,185.86,20767.0,0.6459,0.0007173739936732001,0.7474728251154416,https://doi.org/10.1021/acsami.1c01818
(CaZn0.4Ag0.2Sb)0.83(LiZnSb)0.17,773.0,189.25,21776.0,0.5778,0.000779919689,1.0434024222862583,https://doi.org/10.1021/acsami.1c01818
(CaZn0.4Ag0.2Sb)0.83(LiZnSb)0.17,873.0,174.8,25048.0,0.575,0.00076534264192,1.1619897850368,https://doi.org/10.1021/acsami.1c01818
Bi2Te3,306.0,-114.53,45000.0,0.9574,0.0005902704405,0.18865965614476707,https://doi.org/10.1021/acsami.1c00355
Bi2Te3,366.0,-126.53,32338.0,0.9178,0.0005177262350242,0.20645870780001876,https://doi.org/10.1021/acsami.1c00355
Bi2Te3,426.0,-132.8,27078.0,0.874,0.0004775432755200001,0.232761367701968,https://doi.org/10.1021/acsami.1c00355
Bi2Te3,478.0,-127.73,22792.0,0.9089,0.0003718504064968,0.19556001133839848,https://doi.org/10.1021/acsami.1c00355
Bi2Te3,505.0,-113.0,20649.0,0.924,0.000263667081,0.14410376180194803,https://doi.org/10.1021/acsami.1c00355
Bi2Te3,572.0,-75.32,15974.0,0.9598,9.062213773759999e-05,0.05400694184820504,https://doi.org/10.1021/acsami.1c00355
Bi1.94Nb0.06Te3,306.0,-87.63,82157.0,0.882,0.0006308849914533,0.21887846642257344,https://doi.org/10.1021/acsami.1c00355
Bi1.94Nb0.06Te3,366.0,-97.4,77647.0,0.8695,0.00073661845372,0.3100659621179069,https://doi.org/10.1021/acsami.1c00355
Bi1.94Nb0.06Te3,426.0,-107.14,72353.0,0.8611,0.0008305386109988,0.41088079001914857,https://doi.org/10.1021/acsami.1c00355
Bi1.94Nb0.06Te3,478.0,-115.07,63529.0,0.8521,0.0008411941531920999,0.4718821795866961,https://doi.org/10.1021/acsami.1c00355
Bi1.94Nb0.06Te3,505.0,-115.6,57078.0,0.8467,0.0007627538620799999,0.45493173538490606,https://doi.org/10.1021/acsami.1c00355
Bi1.94Nb0.06Te3,572.0,-100.67,37597.0,0.8521,0.0003810248752933,0.25577541212037036,https://doi.org/10.1021/acsami.1c00355
Bi1.92Nb0.08Te3,306.0,-96.58,115325.0,0.8695,0.00107571658733,0.37857306006093144,https://doi.org/10.1021/acsami.1c00355
Bi1.92Nb0.08Te3,366.0,-103.51,113961.0,0.8395,0.0012210146329161,0.5323303819503187,https://doi.org/10.1021/acsami.1c00355
Bi1.92Nb0.08Te3,426.0,-112.53,112792.0,0.8144,0.0014282851975128002,0.7471138189347408,https://doi.org/10.1021/acsami.1c00355
Bi1.92Nb0.08Te3,478.0,-120.53,104026.0,0.7935,0.0015112357281034,0.9103600227264338,https://doi.org/10.1021/acsami.1c00355
Bi1.92Nb0.08Te3,505.0,-121.2,98571.0,0.7786,0.00144795279024,0.9391422541371693,https://doi.org/10.1021/acsami.1c00355
