Repository: 953836942-dot/thermoelectric-paper

# Thermoelectric Paper Digest

This repository runs the **stock upstream `X-PG13/paper-digest`** for thermoelectric literature monitoring.

The paper-digest source code is **not modified** here. GitHub Actions checks out a pinned upstream commit and combines repository-side configuration files at runtime.

## 最简单的使用方法

正常情况下你什么都不用做：它会在每周一大约 **08:07 Australia/Brisbane** 自动运行。

如果你想现在手动跑一次：

1. 打开仓库顶部的 **Actions**。
2. 左侧点击 **Thermoelectric Paper Digest Weekly**。
3. 点击右上角 **Run workflow**。
4. `Use workflow from` 保持 **main**。历史记录旁边那些 `main` 只是分支标签，不需要点。
5. 在 `Run mode` 里选择：
   - **production**：正式运行。读取并保存历史状态，自动去掉以前已经看过的论文。平时手动运行选这个。

File: tmp_estm_export/estm.csv (part 15 of 15)
Formula,temperature(K),seebeck_coefficient(μV/K),electrical_conductivity(S/m),thermal_conductivity(W/mK),power_factor(W/mK2),ZT,reference
Bi1.92Nb0.08Te3,572.0,-112.2,66667.0,0.763,0.0008392601962799999,0.6291701602518479,https://doi.org/10.1021/acsami.1c00355
Bi1.9Nb0.1Te3,306.0,-100.4,64510.0,0.856,0.0006502711216000002,0.2324567327214954,https://doi.org/10.1021/acsami.1c00355
Bi1.9Nb0.1Te3,366.0,-106.3,64902.0,0.803,0.0007333724803799998,0.33426441820557906,https://doi.org/10.1021/acsami.1c00355
Bi1.9Nb0.1Te3,426.0,-112.53,64706.0,0.7774,0.0008193721362354001,0.4489999100029334,https://doi.org/10.1021/acsami.1c00355
Bi1.9Nb0.1Te3,478.0,-117.7,60000.0,0.7615,0.0008311974,0.521749648325673,https://doi.org/10.1021/acsami.1c00355
Bi1.9Nb0.1Te3,505.0,-117.07,55714.0,0.7548,0.0007635818143185999,0.5108754852025609,https://doi.org/10.1021/acsami.1c00355
Bi1.9Nb0.1Te3,572.0,-105.5,34481.0,0.7395,0.00038378215025,0.2968538065490196,https://doi.org/10.1021/acsami.1c00355
BiCuSeO,100.0,103.09,1.4277,2.8535,1.517295042237e-08,5.317312220911161e-07,https://doi.org/10.1021/acsami.0c22861
BiCuSeO,150.0,110.31,2.5845,2.1019,3.144896127045e-08,2.2443237977865265e-06,https://doi.org/10.1021/acsami.0c22861
BiCuSeO,250.0,164.43,7.7019,1.5414,2.0823800245731001e-07,3.377416674083787e-05,https://doi.org/10.1021/acsami.0c22861
Bi0.98Pb0.02CuSeO,50.0,39.69,120913.0,3.9108,0.00019047377733929997,0.0024352277966055535,https://doi.org/10.1021/acsami.0c22861
Bi0.98Pb0.02CuSeO,100.0,79.38,86851.0,2.6369,0.0005472641663243999,0.02075407358354128,https://doi.org/10.1021/acsami.0c22861
Bi0.98Pb0.02CuSeO,150.0,128.87,51795.0,2.1019,0.0008601842660355,0.061386193398984254,https://doi.org/10.1021/acsami.0c22861
Bi0.98Pb0.02CuSeO,250.0,203.61,22230.0,1.7197,0.0009215898235830001,0.13397537704003606,https://doi.org/10.1021/acsami.0c22861
Bi0.96Pb0.04CuSeO,50.0,29.63,213745.0,2.7898,0.00018765462269049998,0.0033632271612750015,https://doi.org/10.1021/acsami.0c22861
Bi0.96Pb0.04CuSeO,100.0,57.73,149712.0,2.3439,0.0004989531021648,0.021287303304953282,https://doi.org/10.1021/acsami.0c22861
Bi0.96Pb0.04CuSeO,150.0,94.33,100000.0,2.051,0.00088981489,0.06507666187225743,https://doi.org/10.1021/acsami.0c22861
Bi0.96Pb0.04CuSeO,250.0,156.7,48270.0,1.707,0.0011852645402999997,0.1735888313268892,https://doi.org/10.1021/acsami.0c22861
Bi0.94Pb0.06CuSeO,50.0,26.29,189824.0,2.1656,0.00013119953411839998,0.003029172841669745,https://doi.org/10.1021/acsami.0c22861
Bi0.94Pb0.06CuSeO,100.0,46.91,136151.0,2.172,0.0002996068243630999,0.013794052687067213,https://doi.org/10.1021/acsami.0c22861
Bi0.94Pb0.06CuSeO,150.0,71.6,100000.0,1.9363,0.0005126559999999999,0.039714093890409544,https://doi.org/10.1021/acsami.0c22861
Bi0.94Pb0.06CuSeO,250.0,110.8,58250.0,1.7197,0.00071511428,0.10395916148165378,https://doi.org/10.1021/acsami.0c22861
Bi0.92Pb0.08CuSeO,50.0,24.23,252384.0,2.0,0.0001481728544736,0.0037043213618400002,https://doi.org/10.1021/acsami.0c22861
Bi0.92Pb0.08CuSeO,100.0,39.6,189824.0,2.102,0.00029767440384,0.014161484483349196,https://doi.org/10.1021/acsami.0c22861
Bi0.92Pb0.08CuSeO,150.0,57.22,142771.0,2.051,0.0004674505857964,0.03418702480227206,https://doi.org/10.1021/acsami.0c22861
Bi0.92Pb0.08CuSeO,250.0,88.14,88916.0,2.0,0.0006907581369936,0.0863447671242,https://doi.org/10.1021/acsami.0c22861
Bi0.9Pb0.1CuSeO,50.0,26.29,246463.0,2.0382,0.0001703463775783,0.004178843528071337,https://doi.org/10.1021/acsami.0c22861
Bi0.9Pb0.1CuSeO,100.0,40.98,189824.0,2.1656,0.00031878290856959997,0.014720304237606207,https://doi.org/10.1021/acsami.0c22861
Bi0.9Pb0.1CuSeO,150.0,54.64,149712.0,2.166,0.0004469696074752,0.030953573924875348,https://doi.org/10.1021/acsami.0c22861
Bi0.9Pb0.1CuSeO,250.0,80.9,97650.0,2.102,0.0006391006965000001,0.07601102479781163,https://doi.org/10.1021/acsami.0c22861
Mg3.5Gd0.01Sb2,300.0,-239.64,5971.0,1.1912,0.0003428985850415999,0.08635793780429817,https://doi.org/10.1021/acsami.0c22558
Mg3.5Gd0.01Sb2,400.0,-254.23,6918.0,1.0109,0.00044713035308219994,0.17692367319505392,https://doi.org/10.1021/acsami.0c22558
Mg3.5Gd0.01Sb2,500.0,-285.92,6711.0,0.8813,0.0005486259035903999,0.3112594483095427,https://doi.org/10.1021/acsami.0c22558
Mg3.5Gd0.01Sb2,600.0,-308.8,5926.0,0.7859,0.0005650881894400001,0.43141991813716757,https://doi.org/10.1021/acsami.0c22558
Mg3.5Gd0.01Sb2,700.0,-323.94,5062.0,0.725,0.0005311917196632,0.5128747638127448,https://doi.org/10.1021/acsami.0c22558
Mg3.5Gd0.02Sb2,300.0,-220.0,11583.0,1.1363,0.0005606172,0.14801122942884798,https://doi.org/10.1021/acsami.0c22558
Mg3.5Gd0.02Sb2,400.0,-241.07,12249.0,0.987,0.0007118475102801,0.2884893658683283,https://doi.org/10.1021/acsami.0c22558
Mg3.5Gd0.02Sb2,500.0,-273.94,10926.0,0.8505,0.0008199211684536,0.48202302672169306,https://doi.org/10.1021/acsami.0c22558
Mg3.5Gd0.02Sb2,600.0,-295.0,9147.0,0.77,0.000796017675,0.6202735129870129,https://doi.org/10.1021/acsami.0c22558
Mg3.5Gd0.02Sb2,700.0,-318.66,7279.0,0.6913,0.0007391401997724001,0.7484422679599018,https://doi.org/10.1021/acsami.0c22558
Mg3.5Gd0.03Sb2,300.0,-197.5,19493.0,1.0815,0.00076034883125,0.2109150710818308,https://doi.org/10.1021/acsami.0c22558
Mg3.5Gd0.03Sb2,400.0,-221.07,19150.0,0.9902,0.0009358977448349999,0.37806412637244996,https://doi.org/10.1021/acsami.0c22558
Mg3.5Gd0.03Sb2,500.0,-254.23,16667.0,0.8604,0.0010772364259643,0.6260090806394119,https://doi.org/10.1021/acsami.0c22558
Mg3.5Gd0.03Sb2,600.0,-272.89,13942.0,0.762,0.0010382461301781999,0.8175166379355905,https://doi.org/10.1021/acsami.0c22558
Mg3.5Gd0.03Sb2,700.0,-291.9,11122.0,0.6554,0.0009476567944199998,1.012144882657919,https://doi.org/10.1021/acsami.0c22558
Mg3.5Gd0.04Sb2,300.0,-220.36,15045.0,1.1011,0.0007305630778320001,0.19904543034202166,https://doi.org/10.1021/acsami.0c22558
Mg3.5Gd0.04Sb2,400.0,-250.0,14893.0,0.9098,0.0009308125,0.4092382941305781,https://doi.org/10.1021/acsami.0c22558
Mg3.5Gd0.04Sb2,500.0,-278.0,13524.0,0.8055,0.001045188816,0.6487826294227187,https://doi.org/10.1021/acsami.0c22558
Mg3.5Gd0.04Sb2,600.0,-290.85,12405.0,0.7087,0.0010493851276125001,0.8884310379109639,https://doi.org/10.1021/acsami.0c22558
Mg3.5Gd0.04Sb2,700.0,-303.8,11322.0,0.6261,0.0010449576496800001,1.1682963660373742,https://doi.org/10.1021/acsami.0c22558
Mg3.5Gd0.035Sb2,300.0,-190.1,21413.0,1.19,0.0007738232081299999,0.19508148104117645,https://doi.org/10.1021/acsami.0c22558
Mg3.5Gd0.035Sb2,400.0,-207.5,20665.0,1.0429,0.00088975740625,0.34126278885799216,https://doi.org/10.1021/acsami.0c22558
Mg3.5Gd0.035Sb2,500.0,-234.6,17972.0,0.9272,0.00098912783952,0.5333950817083692,https://doi.org/10.1021/acsami.0c22558
Mg3.5Gd0.035Sb2,600.0,-254.58,14931.0,0.8154,0.0009676926886284001,0.7120623168715233,https://doi.org/10.1021/acsami.0c22558
Mg3.5Gd0.035Sb2,700.0,-275.35,12156.0,0.7022,0.0009216390191100001,0.9187515143506124,https://doi.org/10.1021/acsami.0c22558
Mg3.5Gd0.045Sb2,300.0,-196.43,23049.0,1.2066,0.0008893397852001001,0.2211187929388613,https://doi.org/10.1021/acsami.0c22558
Mg3.5Gd0.045Sb2,400.0,-213.93,22244.0,1.0446,0.0010180199027555999,0.38982190417599083,https://doi.org/10.1021/acsami.0c22558
Mg3.5Gd0.045Sb2,500.0,-244.29,19592.0,0.9391,0.0011692036195272,0.6225128418311149,https://doi.org/10.1021/acsami.0c22558
Mg3.5Gd0.045Sb2,600.0,-257.39,17082.0,0.8505,0.0011316758738921999,0.7983604048622222,https://doi.org/10.1021/acsami.0c22558
Mg3.5Gd0.045Sb2,700.0,-271.48,14631.0,0.763,0.0010783250429424,0.9892890302223852,https://doi.org/10.1021/acsami.0c22558
Mg3.5Gd0.03Sb1.97Te0.03,300.0,-215.0,18956.0,1.0043,0.0008762411,0.2617468186796774,https://doi.org/10.1021/acsami.0c22558
Mg3.5Gd0.03Sb1.97Te0.03,400.0,-223.93,19198.0,0.8736,0.0009626768927902,0.440786123072436,https://doi.org/10.1021/acsami.0c22558
Mg3.5Gd0.03Sb1.97Te0.03,500.0,-251.76,17655.0,0.7804,0.0011190285881279999,0.7169583470835468,https://doi.org/10.1021/acsami.0c22558
Mg3.5Gd0.03Sb1.97Te0.03,600.0,-266.55,15432.0,0.6728,0.0010964266633800002,0.9777883442746732,https://doi.org/10.1021/acsami.0c22558
Mg3.5Gd0.03Sb1.97Te0.03,700.0,-279.58,13218.0,0.6337,0.0010331846580551997,1.1412801966839827,https://doi.org/10.1021/acsami.0c22558
Mg3.5Gd0.04Sb1.97Te0.03,300.0,-183.21,20045.0,0.9457,0.0006728285476845,0.21343826192804272,https://doi.org/10.1021/acsami.0c22558
Mg3.5Gd0.04Sb1.97Te0.03,400.0,-201.07,21143.0,0.8429,0.0008547934106206999,0.40564404347879934,https://doi.org/10.1021/acsami.0c22558
Mg3.5Gd0.04Sb1.97Te0.03,500.0,-226.79,20147.0,0.788,0.0010362348365026998,0.6575094140245556,https://doi.org/10.1021/acsami.0c22558
Mg3.5Gd0.04Sb1.97Te0.03,600.0,-238.57,18575.0,0.7076,0.0010572081040175,0.8964455376066989,https://doi.org/10.1021/acsami.0c22558
Mg3.5Gd0.04Sb1.97Te0.03,700.0,-253.87,16527.0,0.6141,0.0010651647682263,1.214159481775623,https://doi.org/10.1021/acsami.0c22558
Mg3.5Ho0.01Sb2,300.0,-199.3,2217.0,1.118,8.806032633000002e-05,0.023629783451699464,https://doi.org/10.1021/acsami.0c22558
Mg3.5Ho0.01Sb2,400.0,-245.77,2632.0,0.9876,0.00015898041411279999,0.06439060919918994,https://doi.org/10.1021/acsami.0c22558
Mg3.5Ho0.01Sb2,500.0,-290.07,2561.0,0.8602,0.00021548408914889996,0.12525231873337594,https://doi.org/10.1021/acsami.0c22558
Mg3.5Ho0.01Sb2,600.0,-296.8,2308.0,0.7682,0.00020331227392000003,0.15879636078104664,https://doi.org/10.1021/acsami.0c22558
Mg3.5Ho0.01Sb2,700.0,-317.48,2139.0,0.7045,0.0002155974043056,0.21422027397291699,https://doi.org/10.1021/acsami.0c22558
Mg3.5Ho0.02Sb2,300.0,-194.37,11239.0,1.2494,0.0004246060134591,0.098,https://doi.org/10.1021/acsami.0c22558
Mg3.5Ho0.02Sb2,400.0,-250.0,11744.0,1.0663,0.000734,0.2753446497233423,https://doi.org/10.1021/acsami.0c22558
Mg3.5Ho0.02Sb2,500.0,-289.36,10129.0,0.9258,0.0008480931640384,0.4580326010144741,https://doi.org/10.1021/acsami.0c22558
Mg3.5Ho0.02Sb2,600.0,-313.64,8261.0,0.8261,0.0008126349797456,0.5902202975999999,https://doi.org/10.1021/acsami.0c22558
Mg3.5Ho0.02Sb2,700.0,-333.57,6819.0,0.717,0.0007587429352731,0.7407532143530963,https://doi.org/10.1021/acsami.0c22558
Mg3.5Ho0.03Sb2,300.0,-192.96,16695.0,1.2371,0.0006216143109120001,0.15074310344644734,https://doi.org/10.1021/acsami.0c22558
Mg3.5Ho0.03Sb2,400.0,-220.07,15724.0,1.0416,0.0007615259762476,0.2924446913393241,https://doi.org/10.1021/acsami.0c22558
Mg3.5Ho0.03Sb2,500.0,-258.2,13030.0,0.9213,0.0008686741371999999,0.47143934505589924,https://doi.org/10.1021/acsami.0c22558
Mg3.5Ho0.03Sb2,600.0,-283.33,10251.0,0.8102,0.0008229081371138999,0.6094111111680325,https://doi.org/10.1021/acsami.0c22558
Mg3.5Ho0.03Sb2,700.0,-304.2,8261.0,0.7352,0.0007618,0.7278528438900979,https://doi.org/10.1021/acsami.0c22558
Mg3.5Ho0.04Sb2,300.0,-188.8,19512.0,1.3404,0.0006955138252800001,0.15566558309758283,https://doi.org/10.1021/acsami.0c22558
Mg3.5Ho0.04Sb2,400.0,-226.1,18673.0,1.1393,0.00095458635433,0.3351483733274818,https://doi.org/10.1021/acsami.0c22558
Mg3.5Ho0.04Sb2,500.0,-267.96,15290.0,0.9708,0.0010978611668639997,0.565441474487021,https://doi.org/10.1021/acsami.0c22558
Mg3.5Ho0.04Sb2,600.0,-292.55,12029.0,0.825,0.0010295080095725,0.7487330978709091,https://doi.org/10.1021/acsami.0c22558
Mg3.5Ho0.04Sb2,700.0,-310.49,9655.0,0.717,0.0009307810071655002,0.9087122803568342,https://doi.org/10.1021/acsami.0c22558
Mg3.5Ho0.01Sb1.97Te0.03,300.0,-214.1,19512.0,1.143,0.0008944068607199999,0.23475245688188973,https://doi.org/10.1021/acsami.0c22558
Mg3.5Ho0.01Sb1.97Te0.03,400.0,-233.8,17869.0,0.9888,0.00097676314036,0.395130720210356,https://doi.org/10.1021/acsami.0c22558
Mg3.5Ho0.01Sb1.97Te0.03,500.0,-261.35,15661.0,0.8727,0.0010697061641725002,0.6128716421293113,https://doi.org/10.1021/acsami.0c22558
Mg3.5Ho0.01Sb1.97Te0.03,600.0,-281.91,12875.0,0.789,0.0010232180692875002,0.7781126002186314,https://doi.org/10.1021/acsami.0c22558
Mg3.5Ho0.01Sb1.97Te0.03,700.0,-297.8,10755.0,0.7284,0.0009538054542000002,0.9166169933278419,https://doi.org/10.1021/acsami.0c22558
Mg3.5Ho0.02Sb1.97Te0.03,300.0,-217.96,25916.0,1.143,0.0012311800504256,0.32314437019044623,https://doi.org/10.1021/acsami.0c22558
Mg3.5Ho0.02Sb1.97Te0.03,400.0,-225.0,22442.0,0.982,0.00113612625,0.462780549898167,https://doi.org/10.1021/acsami.0c22558
Mg3.5Ho0.02Sb1.97Te0.03,500.0,-253.19,19279.0,0.894,0.0012358836900319,0.6912101174675056,https://doi.org/10.1021/acsami.0c22558
Mg3.5Ho0.02Sb1.97Te0.03,600.0,-268.09,16496.0,0.8239,0.0011856046046575996,0.863409106438354,https://doi.org/10.1021/acsami.0c22558
Mg3.5Ho0.02Sb1.97Te0.03,700.0,-280.5,14059.0,0.7761,0.00110616563475,0.9977012554116736,https://doi.org/10.1021/acsami.0c22558
Mg3.5Ho0.03Sb1.97Te0.03,300.0,-200.0,27081.0,1.164,0.00108324,0.2791855670103093,https://doi.org/10.1021/acsami.0c22558
Mg3.5Ho0.03Sb1.97Te0.03,400.0,-208.8,23829.0,0.9551,0.00103888339776,0.43508884839702655,https://doi.org/10.1021/acsami.0c22558
Mg3.5Ho0.03Sb1.97Te0.03,500.0,-235.21,21306.0,0.8798,0.0011787276917946,0.6698838894036143,https://doi.org/10.1021/acsami.0c22558
Mg3.5Ho0.03Sb1.97Te0.03,600.0,-245.77,18974.0,0.8191,0.0011460844898846002,0.8395198314378709,https://doi.org/10.1021/acsami.0c22558
Mg3.5Ho0.03Sb1.97Te0.03,700.0,-256.1,16667.0,0.7472,0.0010931420290700002,1.0240891599959852,https://doi.org/10.1021/acsami.0c22558
Mg3.5Ho0.04Sb1.97Te0.03,300.0,-206.34,27189.0,1.1787,0.0011576041821684,0.29463074119837107,https://doi.org/10.1021/acsami.0c22558
Mg3.5Ho0.04Sb1.97Te0.03,400.0,-210.92,24310.0,0.9921,0.001081484959984,0.43603868964176995,https://doi.org/10.1021/acsami.0c22558
Mg3.5Ho0.04Sb1.97Te0.03,500.0,-237.0,21450.0,0.9112,0.0012048250499999999,0.6611199791483757,https://doi.org/10.1021/acsami.0c22558
Mg3.5Ho0.04Sb1.97Te0.03,600.0,-254.0,18676.0,0.8375,0.001204900816,0.8632125248955224,https://doi.org/10.1021/acsami.0c22558
Mg3.5Ho0.04Sb1.97Te0.03,700.0,-265.5,16150.0,0.7477,0.0011384175374999999,1.065791462150595,https://doi.org/10.1021/acsami.0c22558
AgCuTe,320.0,65.19,75588.0,1.0716,0.0003212290523268,0.093,https://doi.org/10.1021/acsami.0c17836
AgCuTe,422.0,120.0,24175.0,0.6,0.0003381,0.2448444,https://doi.org/10.1021/acsami.0c17836
AgCuTe,522.0,255.44,9806.0,0.4704,0.0006398375148416,0.7100237728471839,https://doi.org/10.1021/acsami.0c17836
AgCuTe,623.0,252.23,9320.0,0.5185,0.0005929381474279999,0.7124406284429006,https://doi.org/10.1021/acsami.0c17836
AgCuTe,723.0,249.61,9029.0,0.5531,0.0005625532183109001,0.7353570364107408,https://doi.org/10.1021/acsami.0c17836
AgCuTe0.9Se0.1,320.0,172.0,34854.0,0.4531,0.001031120736,0.7446,https://doi.org/10.1021/acsami.0c17836
AgCuTe0.9Se0.1,422.0,181.15,24078.0,0.358,0.0008029,0.8855,https://doi.org/10.1021/acsami.0c17836
AgCuTe0.9Se0.1,522.0,195.3,23786.0,0.3753,0.0009114,1.4458,https://doi.org/10.1021/acsami.0c17836
AgCuTe0.9Se0.1,623.0,214.0,21650.0,0.554,0.0009914834,1.1149714046931407,https://doi.org/10.1021/acsami.0c17836
AgCuTe0.9Se0.1,723.0,225.87,17864.0,0.5778,0.0009113722772616,1.1403983323989908,https://doi.org/10.1021/acsami.0c17836
AgCuTe0.8Se0.2,320.0,97.0,29515.0,0.6348,0.0002734,0.1399907422810334,https://doi.org/10.1021/acsami.0c17836
AgCuTe0.8Se0.2,422.0,161.63,14757.0,0.4,0.0003855156590733,0.4067190203223315,https://doi.org/10.1021/acsami.0c17836
AgCuTe0.8Se0.2,522.0,178.56,23107.0,0.4926,0.0007453,0.7988,https://doi.org/10.1021/acsami.0c17836
AgCuTe0.8Se0.2,623.0,178.42,24854.0,0.563,0.0007911946903255999,0.8755138402714898,https://doi.org/10.1021/acsami.0c17836
AgCuTe0.8Se0.2,723.0,179.7,28835.0,0.6149,0.0009311424151499998,1.0927,https://doi.org/10.1021/acsami.0c17836
AgCuTe0.7Se0.3,320.0,200.48,20194.0,0.4679,0.0008173,0.5473,https://doi.org/10.1021/acsami.0c17836
AgCuTe0.7Se0.3,422.0,191.83,14854.0,0.3185,0.0005536,0.7355,https://doi.org/10.1021/acsami.0c17836
AgCuTe0.7Se0.3,522.0,231.35,13301.0,0.367,0.0007119070620724998,1.0125762572257355,https://doi.org/10.1021/acsami.0c17836
AgCuTe0.7Se0.3,623.0,250.19,11650.0,0.432,0.000729232170565,1.0516473200509142,https://doi.org/10.1021/acsami.0c17836
AgCuTe0.7Se0.3,723.0,254.27,10146.0,0.5074,0.0006559717010034,0.9236,https://doi.org/10.1021/acsami.0c17836
AgCuTe0.6Se0.4,320.0,219.23,11068.0,0.5358,0.0005319479238171999,0.3176993945903396,https://doi.org/10.1021/acsami.0c17836
AgCuTe0.6Se0.4,422.0,217.5,8835.0,0.3049,0.0004203,0.6705,https://doi.org/10.1021/acsami.0c17836
AgCuTe0.6Se0.4,522.0,245.83,8155.0,0.379,0.0004928261314795001,0.6787737219849578,https://doi.org/10.1021/acsami.0c17836
AgCuTe0.6Se0.4,623.0,251.4,7184.0,0.5037,0.00045404288064000004,0.5615817245160215,https://doi.org/10.1021/acsami.0c17836
AgCuTe0.6Se0.4,723.0,258.1,6699.0,0.643,0.0004462579713900001,0.4945,https://doi.org/10.1021/acsami.0c17836
AgCuTe0.5Se0.5,320.0,97.32,5534.0,0.341,5.241352340159999e-05,0.049185711110005845,https://doi.org/10.1021/acsami.0c17836
AgCuTe0.5Se0.5,422.0,146.0,2715.0,0.2272,5.467e-05,0.0945,https://doi.org/10.1021/acsami.0c17836
AgCuTe0.5Se0.5,522.0,161.05,1845.0,0.296,4.785395411250001e-05,0.08439109475244934,https://doi.org/10.1021/acsami.0c17836
AgCuTe0.5Se0.5,623.0,155.7,2913.0,0.38,7.482e-05,0.12,https://doi.org/10.1021/acsami.0c17836
AgCuTe0.5Se0.5,723.0,150.0,3883.0,0.4938,8.73675e-05,0.12791960814094774,https://doi.org/10.1021/acsami.0c17836
Mg2Sn0.995Sb0.005,350.0,-148.1,195614.0,5.1069,0.004290521186539999,0.294049700461924,https://doi.org/10.1021/acsami.0c17462
Mg2Sn0.995Sb0.005,444.0,-170.09,138596.0,4.0755,0.0040096665602276,0.436827862284641,https://doi.org/10.1021/acsami.0c17462
Mg2Sn0.995Sb0.005,544.0,-187.93,102632.0,4.1132,0.0036247246366567995,0.47939565358876274,https://doi.org/10.1021/acsami.0c17462
Mg2Sn0.995Sb0.005,646.0,-187.0,104380.0,4.302,0.0036500642199999997,0.5481035532589494,https://doi.org/10.1021/acsami.0c17462
Mg2Sn0.99Sb0.01,350.0,-113.2,349107.0,6.0,0.0044735408836800005,0.260956551548,https://doi.org/10.1021/acsami.0c17462
Mg2Sn0.99Sb0.01,444.0,-133.0,289400.0,4.7799,0.0051191966,0.4755169125713927,https://doi.org/10.1021/acsami.0c17462
Mg2Sn0.99Sb0.01,544.0,-153.02,216814.0,4.6478,0.0050767259144056005,0.5942034720591777,https://doi.org/10.1021/acsami.0c17462
Mg2Sn0.99Sb0.01,646.0,-170.86,167544.0,4.4277,0.004891135381142401,0.7136150724344447,https://doi.org/10.1021/acsami.0c17462
Mg2Sn0.98Sb0.02,350.0,-86.29,460177.0,7.101,0.0034264614216457006,0.168886283280664,https://doi.org/10.1021/acsami.0c17462
Mg2Sn0.98Sb0.02,444.0,-99.22,346429.0,5.7296,0.0034104578434035995,0.26428429252848334,https://doi.org/10.1021/acsami.0c17462
Mg2Sn0.98Sb0.02,544.0,-117.3,304464.0,5.17,0.00418920847056,0.44079872494867306,https://doi.org/10.1021/acsami.0c17462
Mg2Sn0.98Sb0.02,646.0,-141.38,229200.0,4.674,0.0045813193684799995,0.6331904818224389,https://doi.org/10.1021/acsami.0c17462
Ag8SiSe6,298.0,-151.94,68519.0,0.6811,0.0015818134361083999,0.6920869240350949,https://doi.org/10.1021/acsami.0c15877
Ag8SiSe6,343.0,-145.49,79144.0,0.738,0.0016752679648744,0.7786137018318688,https://doi.org/10.1021/acsami.0c15877
Ag8SiSe6,398.0,-140.3,90520.0,0.7899,0.0017818038268000004,0.8977819003245981,https://doi.org/10.1021/acsami.0c15877
Ag8SiSe6,423.0,-97.93,56923.0,0.5433,0.0005459077873627,0.42503035901789454,https://doi.org/10.1021/acsami.0c15877
Ag8SiSe6,473.0,-103.9,53237.0,0.52,0.0005747045947700001,0.5227601410119423,https://doi.org/10.1021/acsami.0c15877
Ag8SiSe6,298.0,-162.46,42390.0,0.554,0.001118809935324,0.601814730553343,https://doi.org/10.1021/acsami.0c15877
Ag8SiSe6,343.0,-157.38,48613.0,0.6091,0.0012040693598771998,0.6780426702312914,https://doi.org/10.1021/acsami.0c15877
Ag8SiSe6,398.0,-153.63,54412.0,0.6579,0.0012842416494828,0.7769086130022106,https://doi.org/10.1021/acsami.0c15877
Ag8SiSe6,423.0,-107.78,37927.0,0.47,0.00044058007262680007,0.39652206536412005,https://doi.org/10.1021/acsami.0c15877
Ag8SiSe6,473.0,-113.7,35006.0,0.441,0.00045254671614,0.4853845730934694,https://doi.org/10.1021/acsami.0c15877
Ag8SiSe6,298.0,-158.0,51658.0,0.563,0.001289590312,0.682589543474245,https://doi.org/10.1021/acsami.0c15877
Ag8SiSe6,343.0,-152.1,58847.0,0.616,0.00136139062527,0.7649,https://doi.org/10.1021/acsami.0c15877
Ag8SiSe6,398.0,-147.68,65198.0,0.6703,0.0014219281137152,0.8442897049957476,https://doi.org/10.1021/acsami.0c15877
Ag8SiSe6,423.0,-104.64,42571.0,0.492,0.0004661324246016,0.4007601943221073,https://doi.org/10.1021/acsami.0c15877
Ag8SiSe6,473.0,-110.08,39318.0,0.4636,0.0004764400484352,0.48610039454238474,https://doi.org/10.1021/acsami.0c15877
Ag8SiSe6,298.0,-166.21,39526.0,0.5121,0.0010919359518166,0.6354167421233096,https://doi.org/10.1021/acsami.0c15877
Ag8SiSe6,343.0,-162.58,45083.0,0.565,0.0011916454152812001,0.7234236768875252,https://doi.org/10.1021/acsami.0c15877
Ag8SiSe6,398.0,-158.71,50338.0,0.6016,0.0012679570410658002,0.838841260545526,https://doi.org/10.1021/acsami.0c15877
Ag8SiSe6,423.0,-112.74,35047.0,0.4504,0.0004454581504571999,0.4183587869524768,https://doi.org/10.1021/acsami.0c15877
Ag8SiSe6,473.0,-118.7,32051.0,0.4208,0.00045158865418999997,0.5076079691822005,https://doi.org/10.1021/acsami.0c15877
GeSe,326.0,774.26,3.1346,2.8447,1.8791254553069595e-06,0.00021534604648295737,https://doi.org/10.1021/acsami.0c10850
GeSe,424.0,737.68,15.518,2.0096,8.444457719283199e-06,0.001781673006058955,https://doi.org/10.1021/acsami.0c10850
GeSe,524.0,841.25,15.248,1.4612,1.0791033424999998e-05,0.003869765613673692,https://doi.org/10.1021/acsami.0c10850
GeSe,623.0,742.8,53.112,1.1359,2.9304643726079998e-05,0.01607253547085821,https://doi.org/10.1021/acsami.0c10850
GeSe,673.0,688.4,114.98,0.9854,5.44883965088e-05,0.03721401547637751,https://doi.org/10.1021/acsami.0c10850
GeSe,723.0,629.21,231.013,0.8738,9.145925353501332e-05,0.07567525784597691,https://doi.org/10.1021/acsami.0c10850
GeSe,772.0,522.06,400.0,0.7621,0.00010901865743999997,0.11043485571930192,https://doi.org/10.1021/acsami.0c10850
GeSe0.95Te0.05,326.0,634.0,12.4,1.9126,4.9842544000000005e-06,0.000849559204433755,https://doi.org/10.1021/acsami.0c10850
GeSe0.95Te0.05,430.0,595.35,55.012,1.4223,1.9498542536970003e-05,0.005894940090625819,https://doi.org/10.1021/acsami.0c10850
GeSe0.95Te0.05,535.0,599.48,63.318,1.0631,2.2754986689187202e-05,0.011451338424151213,https://doi.org/10.1021/acsami.0c10850
GeSe0.95Te0.05,633.0,567.22,134.52,0.8592,4.3280266840368004e-05,0.031885950779740393,https://doi.org/10.1021/acsami.0c10850
GeSe0.95Te0.05,681.0,551.75,239.21,0.7621,7.282223683062499e-05,0.06507275066481515,https://doi.org/10.1021/acsami.0c10850
GeSe0.95Te0.05,725.0,533.0,400.0,0.6893,0.0001136356,0.11952097780356882,https://doi.org/10.1021/acsami.0c10850
GeSe0.95Te0.05,778.0,470.62,800.0,0.6311,0.00017718654752,0.2184299381564887,https://doi.org/10.1021/acsami.0c10850
GeSe0.9Te0.1,320.0,75.31,2974.0,1.932,1.68673268014e-05,0.0027937601327370602,https://doi.org/10.1021/acsami.0c10850
GeSe0.9Te0.1,430.0,104.96,2584.0,1.534,2.8466898534399993e-05,0.007979639093736635,https://doi.org/10.1021/acsami.0c10850
GeSe0.9Te0.1,530.0,130.05,2245.0,1.2233,3.79696906125e-05,0.016450532187218998,https://doi.org/10.1021/acsami.0c10850
GeSe0.9Te0.1,630.0,118.05,3000.0,1.2184,4.18074075e-05,0.021617421803184506,https://doi.org/10.1021/acsami.0c10850
GeSe0.9Te0.1,678.0,137.45,3304.0,1.0534,6.242082826e-05,0.04017592705551548,https://doi.org/10.1021/acsami.0c10850
GeSe0.9Te0.1,728.0,158.93,3483.0,0.8398,8.797620848669999e-05,0.0762642054993065,https://doi.org/10.1021/acsami.0c10850
GeSe0.9Te0.1,776.0,185.04,4153.0,0.7816,0.00014219789604479998,0.14117907795645443,https://doi.org/10.1021/acsami.0c10850
GeSe0.85Te0.15,320.0,15.04,88059.0,2.0,1.9919086694399998e-05,0.0031870538711039997,https://doi.org/10.1021/acsami.0c10850
GeSe0.85Te0.15,430.0,22.15,73881.0,1.8932,3.62476809225e-05,0.008232887595961863,https://doi.org/10.1021/acsami.0c10850
GeSe0.85Te0.15,530.0,28.21,59328.0,1.7184,4.7213465644800005e-05,0.014561881280111735,https://doi.org/10.1021/acsami.0c10850
GeSe0.85Te0.15,630.0,36.69,53358.0,1.6845,7.18281971838e-05,0.026863617824751555,https://doi.org/10.1021/acsami.0c10850
GeSe0.85Te0.15,678.0,40.0,55597.0,1.733,8.895519999999999e-05,0.034801861281015575,https://doi.org/10.1021/acsami.0c10850
GeSe0.85Te0.15,728.0,71.26,27985.0,1.5825,0.000142107482986,0.06537393214142687,https://doi.org/10.1021/acsami.0c10850
GeSe0.85Te0.15,776.0,123.1,20522.0,1.072,0.00031098238441999997,0.22511411409507462,https://doi.org/10.1021/acsami.0c10850
GeSe0.8Te0.2,320.0,14.83,108955.0,2.0144,2.39623532995e-05,0.003806569229467831,https://doi.org/10.1021/acsami.0c10850
GeSe0.8Te0.2,430.0,21.54,91045.0,1.8786,4.2242294322e-05,0.009669001681283934,https://doi.org/10.1021/acsami.0c10850
GeSe0.8Te0.2,530.0,27.44,71642.0,1.7282,5.39431018112e-05,0.016543133873357253,https://doi.org/10.1021/acsami.0c10850
GeSe0.8Te0.2,630.0,35.94,66418.0,1.7621,8.57910413448e-05,0.030672695106534243,https://doi.org/10.1021/acsami.0c10850
GeSe0.8Te0.2,678.0,38.51,74254.0,1.9126,0.0001101201745054,0.03903664034019722,https://doi.org/10.1021/acsami.0c10850
GeSe0.8Te0.2,728.0,68.84,57090.0,1.7913,0.0002705464043040001,0.1099524269152638,https://doi.org/10.1021/acsami.0c10850
GeSe0.8Te0.2,776.0,121.4,43284.0,1.25,0.00063791786064,0.3960194078853119,https://doi.org/10.1021/acsami.0c10850
GeSe0.75Te0.25,320.0,14.03,99254.0,1.6845,1.9537246688599997e-05,0.0037114389672615006,https://doi.org/10.1021/acsami.0c10850
GeSe0.75Te0.25,430.0,20.53,83955.0,1.6262,3.53854289595e-05,0.009356619390348665,https://doi.org/10.1021/acsami.0c10850
GeSe0.75Te0.25,530.0,26.51,64552.0,1.5146,4.5365861015200005e-05,0.015874756594517366,https://doi.org/10.1021/acsami.0c10850
GeSe0.75Te0.25,630.0,35.69,60821.0,1.5243,7.747233617809999e-05,0.03201966265971462,https://doi.org/10.1021/acsami.0c10850
GeSe0.75Te0.25,678.0,39.05,72388.0,1.6845,0.00011038464216999998,0.044429081265218155,https://doi.org/10.1021/acsami.0c10850
GeSe0.75Te0.25,728.0,88.3,66791.0,1.7621,0.0005207620799899999,0.21514942070978946,https://doi.org/10.1021/acsami.0c10850
GeSe0.75Te0.25,776.0,120.6,60821.0,1.213,0.0008846025195599999,0.5659122466434954,https://doi.org/10.1021/acsami.0c10850
GeSe0.7Te0.3,320.0,13.84,101119.0,1.6408,1.93688995264e-05,0.0037774548076840563,https://doi.org/10.1021/acsami.0c10850
GeSe0.7Te0.3,430.0,20.0,85075.0,1.6117,3.403e-05,0.009079171061611963,https://doi.org/10.1021/acsami.0c10850
GeSe0.7Te0.3,530.0,26.15,64179.0,1.4854,4.3887044227499994e-05,0.015659171563602393,https://doi.org/10.1021/acsami.0c10850
GeSe0.7Te0.3,630.0,34.96,61940.0,1.5631,7.5703167104e-05,0.030511800444961937,https://doi.org/10.1021/acsami.0c10850
GeSe0.7Te0.3,678.0,39.59,72388.0,1.7039,0.00011345864202280002,0.04514640488964048,https://doi.org/10.1021/acsami.0c10850
GeSe0.7Te0.3,728.0,100.69,72201.0,1.75,0.0007320081128961,0.3045153749647776,https://doi.org/10.1021/acsami.0c10850
GeSe0.7Te0.3,776.0,119.7,70149.0,1.3155,0.0010051011854099999,0.5928989128682327,https://doi.org/10.1021/acsami.0c10850
GeSe0.65Te0.35,320.0,11.56,131716.0,1.8883,1.76016832576e-05,0.002982862173612244,https://doi.org/10.1021/acsami.0c10850
GeSe0.65Te0.35,430.0,18.0,110075.0,1.8641,3.56643e-05,0.00822683815245963,https://doi.org/10.1021/acsami.0c10850
GeSe0.65Te0.35,530.0,24.1,85450.0,1.7476,4.963021450000001e-05,0.015051507029640651,https://doi.org/10.1021/acsami.0c10850
GeSe0.65Te0.35,630.0,34.0,80597.0,1.7573,9.317013199999999e-05,0.03340191382234109,https://doi.org/10.1021/acsami.0c10850
GeSe0.65Te0.35,678.0,40.0,89925.0,1.8738,0.00014387999999999998,0.052060326609029775,https://doi.org/10.1021/acsami.0c10850
GeSe0.65Te0.35,728.0,112.47,93657.0,1.9806,0.0011847143057912997,0.435459969007405,https://doi.org/10.1021/acsami.0c10850
GeSe0.65Te0.35,776.0,123.05,86194.0,1.6068,0.001305089427685,0.6302896414510579,https://doi.org/10.1021/acsami.0c10850
GeSe0.6Te0.4,320.0,51.13,203731.0,2.9563,0.0005326092471139001,0.05765144236932923,https://doi.org/10.1021/acsami.0c10850
GeSe0.6Te0.4,430.0,70.8,168519.0,2.6359,0.0008447250801599998,0.1378018075301794,https://doi.org/10.1021/acsami.0c10850
GeSe0.6Te0.4,530.0,94.0,133209.0,2.11,0.001177034724,0.29565327190521323,https://doi.org/10.1021/acsami.0c10850
GeSe0.6Te0.4,630.0,100.0,144776.0,2.1827,0.00144776,0.4178718101434003,https://doi.org/10.1021/acsami.0c10850
GeSe0.6Te0.4,678.0,110.16,131343.0,2.7476,0.0015938769359808,0.3933063628603081,https://doi.org/10.1021/acsami.0c10850
GeSe0.6Te0.4,728.0,122.2,115672.0,2.264,0.00172731146848,0.5554252425147703,https://doi.org/10.1021/acsami.0c10850
GeSe0.6Te0.4,776.0,132.78,101866.0,2.125,0.0017959514059944,0.6558391957890137,https://doi.org/10.1021/acsami.0c10850
GeSe0.55Te0.45,320.0,50.08,222761.0,2.7379,0.0005586860136703999,0.06529804754539172,https://doi.org/10.1021/acsami.0c10850
GeSe0.55Te0.45,430.0,70.77,181852.0,2.4663,0.0009107862656508,0.1587958051452962,https://doi.org/10.1021/acsami.0c10850
GeSe0.55Te0.45,530.0,93.97,144403.0,2.1106,0.0012751306050427,0.32020241669318256,https://doi.org/10.1021/acsami.0c10850
GeSe0.55Te0.45,630.0,102.1,150741.0,1.8932,0.0015713859878099996,0.5229099790409358,https://doi.org/10.1021/acsami.0c10850
GeSe0.55Te0.45,678.0,110.93,137313.0,2.4471,0.0016897003018137003,0.4681528358586445,https://doi.org/10.1021/acsami.0c10850
GeSe0.55Te0.45,728.0,121.36,121269.0,2.2788,0.0017860801007423999,0.5705925545640105,https://doi.org/10.1021/acsami.0c10850
GeSe0.55Te0.45,776.0,132.78,107836.0,2.135,0.0019012056605423999,0.6910236967592048,https://doi.org/10.1021/acsami.0c10850
GeSe0.5Te0.5,320.0,46.42,241791.0,2.9563,0.0005210152121724001,0.05639646446408281,https://doi.org/10.1021/acsami.0c10850
GeSe0.5Te0.5,430.0,66.04,196667.0,2.6456,0.0008577201684272002,0.13940870593577867,https://doi.org/10.1021/acsami.0c10850
GeSe0.5Te0.5,530.0,88.91,157407.0,2.2692,0.0012443004618566999,0.29062191291382466,https://doi.org/10.1021/acsami.0c10850
GeSe0.5Te0.5,630.0,102.1,157222.0,2.0337,0.0016389465890199997,0.5077132079867236,https://doi.org/10.1021/acsami.0c10850
GeSe0.5Te0.5,678.0,111.0,144776.0,2.6117,0.001783785096,0.46307244135543896,https://doi.org/10.1021/acsami.0c10850
GeSe0.5Te0.5,728.0,121.36,128731.0,2.4519,0.0018959822992575999,0.5629410309798657,https://doi.org/10.1021/acsami.0c10850
GeSe0.5Te0.5,776.0,132.7,113806.0,2.31,0.00200404285774,0.6732195920373333,https://doi.org/10.1021/acsami.0c10850
(CuI)0.003Bi2Te3,325.0,-156.98,132444.0,1.4074,0.0032637804606575997,0.7536795862680972,https://doi.org/10.1021/acsami.0c09529
(CuI)0.003Bi2Te3,371.0,-165.74,109029.0,1.3556,0.0029949991110804004,0.8196700134337773,https://doi.org/10.1021/acsami.0c09529
(CuI)0.003Bi2Te3,420.0,-170.86,93431.0,1.3852,0.0027275442259676002,0.8270059016072713,https://doi.org/10.1021/acsami.0c09529
(CuI)0.003Bi2Te3,470.0,-169.48,84100.0,1.4519,0.0024156438606399997,0.7819771433988567,https://doi.org/10.1021/acsami.0c09529
(CuI)0.003Bi2Te3,519.0,-162.26,81218.0,1.575,0.0021383324866567997,0.7046314670316693,https://doi.org/10.1021/acsami.0c09529
(CuI)0.003Bi2Te3,568.0,-151.47,79900.0,1.7288,0.0018331585559099998,0.6022871701509024,https://doi.org/10.1021/acsami.0c09529
Mg2Zn0.96Sb2,300.0,288.82,3013.0,0.6822,0.0002513353981012,0.11052568078328935,https://doi.org/10.1021/acsami.0c09391
Mg2Zn0.96Sb2,373.0,289.47,3411.0,0.6292,0.00028581751674990004,0.1694372755049471,https://doi.org/10.1021/acsami.0c09391
Mg2Zn0.96Sb2,473.0,244.74,5695.0,0.6545,0.00034111721698200007,0.24652168622228576,https://doi.org/10.1021/acsami.0c09391
Mg2Zn0.96Sb2,573.0,207.89,9503.0,0.7344,0.00041070304970629995,0.3204423304489514,https://doi.org/10.1021/acsami.0c09391
Mg2Zn0.96Sb2,673.0,182.78,14934.0,0.8458,0.0004989229631256001,0.3969911967173431,https://doi.org/10.1021/acsami.0c09391
Mg2Zn0.96Sb2,773.0,160.26,20921.0,0.9605,0.0005373196414595998,0.4324290295140767,https://doi.org/10.1021/acsami.0c09391
Mg2Zn0.98Sb2,300.0,277.63,5364.0,0.7563,0.00041344862825159996,0.16400183587925427,https://doi.org/10.1021/acsami.0c09391
Mg2Zn0.98Sb2,373.0,296.71,4570.0,0.6735,0.0004023282861369999,0.2228187835621395,https://doi.org/10.1021/acsami.0c09391
Mg2Zn0.98Sb2,473.0,283.55,5132.0,0.6711,0.00041261589203,0.2908170420655491,https://doi.org/10.1021/acsami.0c09391
Mg2Zn0.98Sb2,573.0,241.5,7649.0,0.74,0.00044610689025,0.3512,https://doi.org/10.1021/acsami.0c09391
Mg2Zn0.98Sb2,673.0,208.0,12632.0,0.842,0.000546510848,0.43681924074109263,https://doi.org/10.1021/acsami.0c09391
Mg2Zn0.98Sb2,773.0,186.2,18618.0,0.966,0.00064549425192,0.5165290442382608,https://doi.org/10.1021/acsami.0c09391
Mg2ZnSb2,300.0,427.5,662.0,0.7341,0.00012098463749999999,0.04944202595014303,https://doi.org/10.1021/acsami.0c09391
Mg2ZnSb2,373.0,346.2,729.0,0.685,8.737388675999999e-05,0.047577313520408754,https://doi.org/10.1021/acsami.0c09391
Mg2ZnSb2,473.0,150.33,1523.0,0.7405,3.441844285470001e-05,0.02198504182346131,https://doi.org/10.1021/acsami.0c09391
Mg2ZnSb2,573.0,100.0,3179.0,0.8656,3.179e-05,0.021043981053604433,https://doi.org/10.1021/acsami.0c09391
Mg2ZnSb2,673.0,104.64,5629.0,1.0256,6.16349021184e-05,0.04044489969352886,https://doi.org/10.1021/acsami.0c09391
Mg2ZnSb2,773.0,119.87,8974.0,1.1889,0.00012894576286060001,0.08383806433782807,https://doi.org/10.1021/acsami.0c09391
Mg2Zn1.02Sb2,300.0,411.84,662.0,0.7119,0.00011228326686719996,0.0473170109006321,https://doi.org/10.1021/acsami.0c09391
Mg2Zn1.02Sb2,373.0,269.08,894.0,0.6778,6.472921748159999e-05,0.035621124403418115,https://doi.org/10.1021/acsami.0c09391
Mg2Zn1.02Sb2,473.0,96.69,2052.0,0.7317,1.91840579172e-05,0.012401338519660517,https://doi.org/10.1021/acsami.0c09391
Mg2Zn1.02Sb2,573.0,72.19,4172.0,0.8498,2.1741944529199998e-05,0.01466007791860626,https://doi.org/10.1021/acsami.0c09391
Mg2Zn1.02Sb2,673.0,88.74,7152.0,1.0008,5.6320480915199986e-05,0.03787338494797122,https://doi.org/10.1021/acsami.0c09391
Mg2Zn1.02Sb2,773.0,109.93,11118.0,1.1611,0.00013435663727820002,0.08944766223068522,https://doi.org/10.1021/acsami.0c09391
Mg2Zn1.04Sb2,300.0,433.55,430.0,0.7167,8.0825209075e-05,0.03383223485768104,https://doi.org/10.1021/acsami.0c09391
Mg2Zn1.04Sb2,373.0,317.76,596.0,0.6659,6.01789648896e-05,0.03370889608623036,https://doi.org/10.1021/acsami.0c09391
Mg2Zn1.04Sb2,473.0,131.58,1391.0,0.6444,2.40827952924e-05,0.017677160417916206,https://doi.org/10.1021/acsami.0c09391
Mg2Zn1.04Sb2,573.0,95.39,3013.0,0.6944,2.74160465773e-05,0.022622976222340007,https://doi.org/10.1021/acsami.0c09391
Mg2Zn1.04Sb2,673.0,104.61,5464.0,0.7794,5.9793929474399995e-05,0.05163114515816167,https://doi.org/10.1021/acsami.0c09391
Mg2Zn1.04Sb2,773.0,121.8,8709.0,0.883,0.00012920010515999998,0.11310496182183463,https://doi.org/10.1021/acsami.0c09391
Mg1.98Li0.02Zn0.98Sb2,300.0,77.25,100529.0,1.1789,0.0005999130905625,0.15266258984540673,https://doi.org/10.1021/acsami.0c09391
Mg1.98Li0.02Zn0.98Sb2,373.0,92.06,83598.0,1.1289,0.0007084966948728001,0.23409448772039546,https://doi.org/10.1021/acsami.0c09391
Mg1.98Li0.02Zn0.98Sb2,473.0,110.58,67302.0,1.0579,0.0008229645755928,0.3679575047314438,https://doi.org/10.1021/acsami.0c09391
Mg1.98Li0.02Zn0.98Sb2,573.0,129.63,55026.0,1.0118,0.0009246534318594,0.5236473774020916,https://doi.org/10.1021/acsami.0c09391
Mg1.98Li0.02Zn0.98Sb2,673.0,146.03,45820.0,0.9934,0.0009771005444380002,0.6619575864775258,https://doi.org/10.1021/acsami.0c09391
Mg1.98Li0.02Zn0.98Sb2,773.0,157.67,38300.0,1.0066,0.0009521314468699998,0.7311718740617027,https://doi.org/10.1021/acsami.0c09391
Mg1.98K0.02Zn0.98Sb2,300.0,205.82,10688.0,0.741,0.0004527636922112,0.18330513854704453,https://doi.org/10.1021/acsami.0c09391
Mg1.98K0.02Zn0.98Sb2,373.0,237.04,8677.0,0.667,0.0004875429428031999,0.27264395452112977,https://doi.org/10.1021/acsami.0c09391
Mg1.98K0.02Zn0.98Sb2,473.0,254.5,7407.0,0.6344,0.00047975324175,0.3576974832089376,https://doi.org/10.1021/acsami.0c09391
Mg1.98K0.02Zn0.98Sb2,573.0,233.86,8254.0,0.668,0.0004514153836984,0.3872170881125497,https://doi.org/10.1021/acsami.0c09391
Mg1.98K0.02Zn0.98Sb2,673.0,206.88,12063.0,0.762,0.0005162883708672,0.4559869732199811,https://doi.org/10.1021/acsami.0c09391
Mg1.98K0.02Zn0.98Sb2,773.0,184.66,17143.0,0.874,0.0005845645673308,0.5170119113806733,https://doi.org/10.1021/acsami.0c09391
Mg1.98Ag0.02Zn0.98Sb2,300.0,94.71,62222.0,1.078,0.0005581303506702,0.15532384527,https://doi.org/10.1021/acsami.0c09391
Mg1.98Ag0.02Zn0.98Sb2,373.0,113.7,50794.0,1.0,0.00065664908586,0.24493010902578,https://doi.org/10.1021/acsami.0c09391
Mg1.98Ag0.02Zn0.98Sb2,473.0,133.33,41693.0,0.9404,0.0007411718289077001,0.37279272126046586,https://doi.org/10.1021/acsami.0c09391
Mg1.98Ag0.02Zn0.98Sb2,573.0,151.4,34921.0,0.9152,0.0008004577651600001,0.5011607292795892,https://doi.org/10.1021/acsami.0c09391
Mg1.98Ag0.02Zn0.98Sb2,673.0,162.4,29841.0,0.9205,0.0007870193721600001,0.5754090575379468,https://doi.org/10.1021/acsami.0c09391
Mg1.98Ag0.02Zn0.98Sb2,773.0,165.7,27513.0,0.973,0.0007554104093699999,0.6001359161798663,https://doi.org/10.1021/acsami.0c09391
Mg1.96Li0.04Zn0.98Sb2,300.0,52.38,153439.0,1.4171,0.0004209851218716,0.08912252950496084,https://doi.org/10.1021/acsami.0c09391
Mg1.96Li0.04Zn0.98Sb2,373.0,62.7,127831.0,1.338,0.0005025407319900001,0.1379,https://doi.org/10.1021/acsami.0c09391
Mg1.96Li0.04Zn0.98Sb2,473.0,76.72,103280.0,1.2632,0.0006079017835519999,0.22762630115587076,https://doi.org/10.1021/acsami.0c09391
Mg1.96Li0.04Zn0.98Sb2,573.0,90.48,84233.0,1.175,0.0006895844384832001,0.3362824538305307,https://doi.org/10.1021/acsami.0c09391
Mg1.96Li0.04Zn0.98Sb2,673.0,104.76,70053.0,1.1224,0.0007688076888528,0.4609832275462708,https://doi.org/10.1021/acsami.0c09391
Mg1.96Li0.04Zn0.98Sb2,773.0,122.22,58836.0,1.1,0.0008788761881424,0.6176102667582501,https://doi.org/10.1021/acsami.0c09391
Ag0.97CrSe2,303.0,85.49,26857.0,0.4979,0.00019628546146569997,0.11945068251477624,https://doi.org/10.1021/acsami.0c09355
Ag0.97CrSe2,403.0,96.61,21364.0,0.436,0.00019940072522439998,0.18430846849869997,https://doi.org/10.1021/acsami.0c09355
Ag0.97CrSe2,503.0,118.43,14157.0,0.4146,0.0001985613379893,0.24089810180563892,https://doi.org/10.1021/acsami.0c09355
Ag0.97CrSe2,603.0,131.46,12601.0,0.3992,0.00021776709989160004,0.32894178665990687,https://doi.org/10.1021/acsami.0c09355
Ag0.97CrSe2,703.0,144.07,11217.0,0.3954,0.0002328219016833,0.41394485807627696,https://doi.org/10.1021/acsami.0c09355
Ag0.97CrSe2,753.0,157.48,10000.0,0.3992,0.000247999504,0.46779465559118233,https://doi.org/10.1021/acsami.0c09355
Ag0.97Cr0.99Sb0.01Se2,303.0,78.6,30323.0,0.5862,0.00018733428107999998,0.09683092317850561,https://doi.org/10.1021/acsami.0c09355
Ag0.97Cr0.99Sb0.01Se2,403.0,88.98,19184.0,0.5243,0.0001518881766336,0.11674792138726071,https://doi.org/10.1021/acsami.0c09355
Ag0.97Cr0.99Sb0.01Se2,503.0,111.23,15016.0,0.5071,0.0001857796473064,0.18427758350447485,https://doi.org/10.1021/acsami.0c09355
Ag0.97Cr0.99Sb0.01Se2,603.0,132.2,13545.0,0.4724,0.00023672379779999994,0.30216860726799316,https://doi.org/10.1021/acsami.0c09355
Ag0.97Cr0.99Sb0.01Se2,703.0,167.74,10240.0,0.4569,0.000288119885824,0.44330987028731017,https://doi.org/10.1021/acsami.0c09355
Ag0.97Cr0.99Sb0.01Se2,753.0,197.01,7556.0,0.459,0.0002932705753956,0.4811170877404941,https://doi.org/10.1021/acsami.0c09355
Ag0.97Cr0.97Sb0.03Se2,303.0,74.15,32414.0,0.5444,0.00017821938411500003,0.09919264031382258,https://doi.org/10.1021/acsami.0c09355
Ag0.97Cr0.97Sb0.03Se2,403.0,86.02,21461.0,0.4736,0.0001587993904244,0.13512701507819508,https://doi.org/10.1021/acsami.0c09355
Ag0.97Cr0.97Sb0.03Se2,503.0,111.0,17091.0,0.4481,0.000210578211,0.23637768384958713,https://doi.org/10.1021/acsami.0c09355
Ag0.97Cr0.97Sb0.03Se2,603.0,128.81,17153.0,0.4213,0.00028460285216330006,0.4073475429728695,https://doi.org/10.1021/acsami.0c09355
Ag0.97Cr0.97Sb0.03Se2,703.0,150.0,15772.0,0.4054,0.00035486999999999997,0.6153764430192403,https://doi.org/10.1021/acsami.0c09355
Ag0.97Cr0.97Sb0.03Se2,753.0,172.44,12983.0,0.4134,0.00038605669238879996,0.7031947009404121,https://doi.org/10.1021/acsami.0c09355
Ag0.97Cr0.95Sb0.05Se2,303.0,82.63,20889.0,0.6146,0.00014262417832409997,0.07031423044614757,https://doi.org/10.1021/acsami.0c09355
Ag0.97Cr0.95Sb0.05Se2,403.0,96.4,12240.0,0.5201,0.0001137458304,0.08813606931590079,https://doi.org/10.1021/acsami.0c09355
Ag0.97Cr0.95Sb0.05Se2,503.0,119.07,9792.0,0.5067,0.00013882769470079998,0.13781395388692,https://doi.org/10.1021/acsami.0c09355
Ag0.97Cr0.95Sb0.05Se2,603.0,135.81,10491.0,0.4854,0.0001934997398451,0.24037977570373983,https://doi.org/10.1021/acsami.0c09355
Ag0.97Cr0.95Sb0.05Se2,703.0,167.95,9109.0,0.4644,0.0002569394075725,0.38895005065346144,https://doi.org/10.1021/acsami.0c09355
Ag0.97Cr0.95Sb0.05Se2,753.0,200.0,6743.0,0.5033,0.00026972,0.40353498907212404,https://doi.org/10.1021/acsami.0c09355
Ag0.97Cr0.99Bi0.01Se2,303.0,77.75,22488.0,0.5339,0.0001359413655,0.07714971670069301,https://doi.org/10.1021/acsami.0c09355
Ag0.97Cr0.99Bi0.01Se2,403.0,92.8,16549.0,0.4628,0.00014251734015999998,0.12410217822921349,https://doi.org/10.1021/acsami.0c09355
Ag0.97Cr0.99Bi0.01Se2,503.0,111.86,12368.0,0.4531,0.0001547565739328,0.17179994855042685,https://doi.org/10.1021/acsami.0c09355
Ag0.97Cr0.99Bi0.01Se2,603.0,125.42,12082.0,0.4046,0.0001900519912648,0.28324604728787545,https://doi.org/10.1021/acsami.0c09355
Ag0.97Cr0.99Bi0.01Se2,703.0,156.41,9792.0,0.3879,0.00023955235067519998,0.434146178202283,https://doi.org/10.1021/acsami.0c09355
Ag0.97Cr0.99Bi0.01Se2,753.0,187.83,7618.0,0.404,0.00026876386960020005,0.5009385985370065,https://doi.org/10.1021/acsami.0c09355
Ag0.97Cr0.97Bi0.03Se2,303.0,77.55,24870.0,0.4937,0.00014956824217499999,0.0917949713976605,https://doi.org/10.1021/acsami.0c09355
Ag0.97Cr0.97Bi0.03Se2,403.0,85.38,18008.0,0.4301,0.0001312737171552,0.12300234367250779,https://doi.org/10.1021/acsami.0c09355
Ag0.97Cr0.97Bi0.03Se2,503.0,105.93,15260.0,0.4088,0.00017123497637400002,0.21069274245626712,https://doi.org/10.1021/acsami.0c09355
Ag0.97Cr0.97Bi0.03Se2,603.0,120.34,15410.0,0.3975,0.000223163237396,0.33853442050261134,https://doi.org/10.1021/acsami.0c09355
Ag0.97Cr0.97Bi0.03Se2,703.0,151.92,12877.0,0.3958,0.0002971971217727999,0.5278665401876663,https://doi.org/10.1021/acsami.0c09355
Ag0.97Cr0.97Bi0.03Se2,753.0,180.98,10468.0,0.396,0.00034286636386719993,0.6519655858383878,https://doi.org/10.1021/acsami.0c09355
Ag0.97Cr0.95Bi0.05Se2,303.0,87.92,21364.0,0.5356,0.0001651421476096,0.0934243292115549,https://doi.org/10.1021/acsami.0c09355
Ag0.97Cr0.95Bi0.05Se2,403.0,97.03,14780.0,0.4724,0.000139151052902,0.11870845537575361,https://doi.org/10.1021/acsami.0c09355
Ag0.97Cr0.95Bi0.05Se2,503.0,115.68,12020.0,0.4703,0.000160849986048,0.17203389960056134,https://doi.org/10.1021/acsami.0c09355
Ag0.97Cr0.95Bi0.05Se2,603.0,126.69,12336.0,0.4569,0.00019799719284959997,0.26130949286125804,https://doi.org/10.1021/acsami.0c09355
Ag0.97Cr0.95Bi0.05Se2,703.0,162.71,8902.0,0.4644,0.0002356763915782,0.356762496295165,https://doi.org/10.1021/acsami.0c09355
Ag0.97Cr0.95Bi0.05Se2,753.0,188.35,6601.0,0.4645,0.00023417524422249996,0.37962100947156613,https://doi.org/10.1021/acsami.0c09355
SnTe,323.0,36.93,761798.0,8.1348,0.0010389590811702,0.041252862174604735,https://doi.org/10.1021/acsami.0c09781
SnTe,423.0,41.46,562921.0,7.5495,0.0009676226952036,0.05421609379046596,https://doi.org/10.1021/acsami.0c09781
SnTe,523.0,50.22,421348.0,6.7,0.0010626600492431998,0.08295092623196917,https://doi.org/10.1021/acsami.0c09781
SnTe,623.0,63.65,320225.0,5.6333,0.0012973347475625,0.14347532489507703,https://doi.org/10.1021/acsami.0c09781
SnTe,723.0,82.46,241573.0,4.6067,0.0016426122359667998,0.2578003009972423,https://doi.org/10.1021/acsami.0c09781
Sn0.985In0.015Te,323.0,53.28,559551.0,6.3778,0.0015884301014784,0.08044512571380777,https://doi.org/10.1021/acsami.0c09781
Sn0.985In0.015Te,423.0,63.65,420230.0,5.7222,0.001702487254175,0.12585231353605691,https://doi.org/10.1021/acsami.0c09781
Sn0.985In0.015Te,523.0,75.99,316854.0,5.0556,0.0018296671176053995,0.18927840464190676,https://doi.org/10.1021/acsami.0c09781
Sn0.985In0.015Te,623.0,90.72,246067.0,4.2921,0.0020251605443328,0.29395284805091554,https://doi.org/10.1021/acsami.0c09781
Sn0.985In0.015Te,723.0,106.7,189326.0,3.6778,0.0021554556841400004,0.4237300722261189,https://doi.org/10.1021/acsami.0c09781
(Sn0.985In0.015Te)0.95(AgCl)0.05,323.0,50.95,577528.0,5.5667,0.00149920637902,0.0869893582236262,https://doi.org/10.1021/acsami.0c09781
(Sn0.985In0.015Te)0.95(AgCl)0.05,423.0,63.21,478652.0,5.1889,0.0019124560284732,0.15590373683134454,https://doi.org/10.1021/acsami.0c09781
(Sn0.985In0.015Te)0.95(AgCl)0.05,523.0,76.64,371910.0,4.6966,0.0021844838991359997,0.24325790555894217,https://doi.org/10.1021/acsami.0c09781
(Sn0.985In0.015Te)0.95(AgCl)0.05,623.0,92.46,278652.0,4.0337,0.0023821545960431996,0.3679208452128105,https://doi.org/10.1021/acsami.0c09781
(Sn0.985In0.015Te)0.95(AgCl)0.05,723.0,106.81,222472.0,3.6333,0.0025380442477192,0.5050521539925087,https://doi.org/10.1021/acsami.0c09781
(Sn0.985In0.015Te)0.9(AgCl)0.1,323.0,57.37,464045.0,3.8889,0.0015273191508604997,0.12685440246032076,https://doi.org/10.1021/acsami.0c09781
(Sn0.985In0.015Te)0.9(AgCl)0.1,423.0,70.22,365169.0,3.5778,0.0018005929793796,0.21288245018658697,https://doi.org/10.1021/acsami.0c09781
(Sn0.985In0.015Te)0.9(AgCl)0.1,523.0,83.48,289888.0,3.3222,0.0020202034980352002,0.3180321562435764,https://doi.org/10.1021/acsami.0c09781
(Sn0.985In0.015Te)0.9(AgCl)0.1,623.0,96.67,231461.0,3.0,0.00218,0.4491879054776822,https://doi.org/10.1021/acsami.0c09781
(Sn0.985In0.015Te)0.9(AgCl)0.1,723.0,112.9,180899.0,2.6222,0.00230581282259,0.635764880913954,https://doi.org/10.1021/acsami.0c09781
(Sn0.985In0.015Te)0.9(AgCl)0.1,823.0,127.25,146067.0,2.256,0.0023651990266875,0.8628363470584276,https://doi.org/10.1021/acsami.0c09781
(Sn0.985In0.015Te)0.85(AgCl)0.15,323.0,58.53,420225.0,4.0,0.0014395903742025,0.11624692271685189,https://doi.org/10.1021/acsami.0c09781
(Sn0.985In0.015Te)0.85(AgCl)0.15,423.0,70.51,317978.0,3.5889,0.0015808785352778004,0.1863277384219425,https://doi.org/10.1021/acsami.0c09781
(Sn0.985In0.015Te)0.85(AgCl)0.15,523.0,84.2,249438.0,3.367,0.0017684256223200001,0.274691595032183,https://doi.org/10.1021/acsami.0c09781
(Sn0.985In0.015Te)0.85(AgCl)0.15,623.0,98.99,195506.0,2.9775,0.0019157672236706,0.3961,https://doi.org/10.1021/acsami.0c09781
(Sn0.985In0.015Te)0.85(AgCl)0.15,723.0,115.07,155056.0,2.5778,0.0020531127613743995,0.575840067683176,https://doi.org/10.1021/acsami.0c09781
(Sn0.985In0.015Te)0.85(AgCl)0.15,823.0,132.46,122472.0,2.18,0.0021488510427552,0.811240554214463,https://doi.org/10.1021/acsami.0c09781
Cu2SnSe3,323.0,89.29,13265.0,2.8264,0.00010575791988650002,0.01208597796608389,https://doi.org/10.1021/acsami.0c04298
Cu2SnSe3,423.0,100.85,12245.0,2.0455,0.00012454049701249997,0.025754402462130278,https://doi.org/10.1021/acsami.0c04298
Cu2SnSe3,523.0,120.23,11905.0,1.6125,0.00017208978577450002,0.05581578788220992,https://doi.org/10.1021/acsami.0c04298
Cu2SnSe3,623.0,148.13,12245.0,1.3099,0.0002686858745405,0.12778937311148292,https://doi.org/10.1021/acsami.0c04298
Cu2SnSe3,723.0,166.98,12585.0,1.1446,0.00035089900223399993,0.2216494658528586,https://doi.org/10.1021/acsami.0c04298
Cu2SnSe3,823.0,207.38,8844.0,0.9,0.00038034917115359996,0.3518,https://doi.org/10.1021/acsami.0c04298
Cu2Sn0.95Fe0.05Se3,323.0,55.48,115306.0,3.428,0.0003549153733023999,0.033441559386427996,https://doi.org/10.1021/acsami.0c04298
Cu2Sn0.95Fe0.05Se3,423.0,71.43,100000.0,2.7025,0.0005102244900000001,0.07986122452173913,https://doi.org/10.1021/acsami.0c04298
Cu2Sn0.95Fe0.05Se3,523.0,87.86,86824.0,2.314,0.0006702274143904,0.15148182269929955,https://doi.org/10.1021/acsami.0c04298
Cu2Sn0.95Fe0.05Se3,623.0,103.62,75676.0,2.0207,0.0008125411125744001,0.250513739364503,https://doi.org/10.1021/acsami.0c04298
Cu2Sn0.95Fe0.05Se3,723.0,112.15,70608.0,1.9292,0.0008880807694800001,0.33282313722477713,https://doi.org/10.1021/acsami.0c04298
Cu2Sn0.95Fe0.05Se3,823.0,185.0,29592.0,1.0,0.0010127862,0.85,https://doi.org/10.1021/acsami.0c04298
Ge9Sb2Te12,324.0,53.25,229091.0,2.899,0.0006496018486875,0.0726012414538634,https://doi.org/10.1021/acsami.0c02155
Ge9Sb2Te12,423.0,77.28,173636.0,2.8586,0.0010369886413824,0.1534479099226038,https://doi.org/10.1021/acsami.0c02155
Ge9Sb2Te12,525.0,97.5,136364.0,2.7576,0.001296310275,0.24679536349543083,https://doi.org/10.1021/acsami.0c02155
Ge9Sb2Te12,625.0,112.88,120000.0,2.8232,0.001529027328,0.3384960612071408,https://doi.org/10.1021/acsami.0c02155
Ge9Sb2Te12,725.0,135.19,108182.0,2.5354,0.0019771705919702,0.5653737789612665,https://doi.org/10.1021/acsami.0c02155
Ge9Sb2Te12,827.0,168.75,95455.0,1.6869,0.0027182302734375,1.3326080005529743,https://doi.org/10.1021/acsami.0c02155
